Repository: srmulcahy/2017-jackson-ammin

# Jackson et al., 2017

**Phillipsite and Al-tobermorite produced by cementitious water-rock reactions in Roman marine concrete**

*Marie D. Jackson, Sean R. Mulcahy, Heng Chen, Yao Li, Qinfei Li, Piergiulio Cappelletti, Hans-Rudolf Wenk*

[doi:](http://doi.org/)

## Summary
This repository contains electron probe microanalysis (EPMA) data and python jupyter notebooks to plot ternary diagrams in Figures 3 and 4 of Jackson et al., 2017.

**Cite as:**

Jackson, M.D., Mulcahy, S.R., Chen, H., Li, Y., Li, Q., Cappelletti, P., and Wenk, H.-R., 2017, Phillipsite and Al-tobermorite produced by cementitious water-rock reactions in Roman marine concrete, *American Mineralogist*, doi:[]().

Code and data set archived on Zenodo:

## Project Folders

- [src](https://github.com/srmulcahy/2017-jackson-ammin/tree/master/src): python jupyter notebooks
    - *[phillipsite-ternary.ipynb](https://github.com/srmulcahy/2017-jackson-ammin/blob/master/src/phillipsite-ternary.ipynb)*: Calculate formula units and uncertainties from EPMA data. Plot ternary phillipsite compositions shown in mansucript figures
    - *[tobermorite-ternary.ipynb](https://github.com/srmulcahy/2017-jackson-ammin/blob/master/src/tobermorite-ternary.ipynb)*: Calculate formula units and uncertainties from EPMA data. Plot ternary tobermoreite compositions shown in mansucript figures
- [data](https://github.com/srmulcahy/2017-jackson-ammin/tree/master/data): raw data used in analysis
    - *phillipsite-oxide.csv*: phillipsite EPMA weight% oxides analyzed in this study
    - *phillipsite-oxide-2sigma.csv*: 2-sigma absolute uncertainty of analyzed phillipsite EPMA weight% oxides
    - *phillipsite-cation.csv*: Phillipsite formula units calcuated from the EPMA weight% oxide
    - *phillipsite-cation-error.csv*: 2-sigma absolute uncertainty for calculated phillipsite formulas
    - *phillipsite-cations-plotting.csv*: Phillipsite formula units grouped by sample plotting category
    - *phillipsite-oxide-literature.csv*: Published EPMA phillipsite compositions   
    - *tobermorite-oxide.csv*: tobermorite EPMA weight% oxides analyzed in this study
    - *tobermorite-oxide-sigma.csv*: 1-sigma absolute uncertainty of analyzed tobermorite EPMA weight% oxides
    - *tobermorite-cation.csv*: Tobermorite formula units calcuated from the EPMA weight% oxide
    - *tobermorite-cation-error.csv*: 2-sigma absolute uncertainty for calculated tobermorite formulas
    - *tobermorite-cations-plotting.csv*: Tobermorite formula units grouped by sample plotting category
    - *tobermorite-literature.csv*: Published EPMA tobermorite compositions 
- [figs](https://github.com/srmulcahy/2017-jackson-ammin/tree/master/figs): svg plots from python scripts
    - *phillipsite-CMNK-jacksonetal.svg*: Ca+Mg-Na-K ternary of analyzed phillipsite compositions
    - *phillipsite-CMNK-published.svg*: Ca+Mg-Na-K ternary of previously published phillipsite compositions
    - *phillipsite-SDM-jacksonetal.svg*: Si-D-M ternary of analyzed phillipsite compositions
    - *phillipsite-SDM-published.svg*: Si-D-M ternary of analyzed phillipsite
    - *tobermorite-SCA-jacksonetal.svg*: Si-Ca-Al ternary of analyzed tobermorite compositions
    - *tobermorite-SCA-published.svg*: Si-Ca-Al ternary of prevoiously published tobermorite compositions
    - *tobermorite-SCNK-jacksonetal.svg*: Si+Ca-Na-K ternary of analyzed tobermorite compositions
    - *tobermorite-SCNK-published.svg*: Si+Ca-Na-K ternary of prevoiously published tobermorite compositions

## Python Packages

- [ipython/jupyter](https://ipython.org/) Pérez, F., and Granger, B.E., 2007, IPython: a system for interactive scientific computing: Computing in Science & Engineering, v. 9, no. 3, p. 21–29.
- [matplotlib](http://matplotlib.org/) Hunter, J.D., and others, 2007, Matplotlib: A 2D graphics environment: Computing in science and engineering, v. 9, no. 3, p. 90–95.
- [numpy](http://www.numpy.org/) Van Der Walt, S., Colbert, S.C., and Varoquaux, G., 2011, The NumPy array: a structure for efficient numerical computation: Computing in Science & Engineering, v. 13, no. 2, p. 22–30.
- [pandas](http://pandas.pydata.org/) McKinney, W., and others, 2010, Data structures for statistical computing in python, in Proceedings of the 9th Python in Science Conference, p. 51–56.
- [uncertainties](https://pythonhosted.org/uncertainties/) Lebigot, E.O., 2013, Uncertainties: a Python package for calculations with uncertainties: URL http://pythonhosted. org/uncertainties,.
- [python-ternary](https://github.com/marcharper/python-ternary) Harper, M., Weinstein, B., Simon, C., chebee7i, Swanson-Hysell, N., Badger, T.G., Greco, M., and Zuidhof, G. python-ternary: Ternary Plots in Python: Zenodo, doi: 10.5281/zenodo.34938.
- [seaborn](http://seaborn.pydata.org/) Waskom, M., Botvinnik, O., drewokane, Hobson, P., David, Halchenko, Y., Lukauskas, S., Cole, J.B., Warmenhoven, J., Ruiter, J. de, Hoyer, S., Vanderplas, J., Villalba, S., Kunter, G., et al.

File: data/philipsite-oxides-literature.csv
PlotGroup,SiO2,TiO2,Al2O3,Cr2O3,Fe2O3,MnO,MgO,CaO,Na2O,K2O
NYT 3,54.5,0,16.27,0,0.35,0,0,1.2,2.95,8.32
NYT 3,53.83,0,17.74,0,0.55,0,0,0.86,2.33,8.44
NYT 2,55.22,0,17.42,0,0.16,0,0,1.5,4.01,9.02
NYT 2,55.2,0,17.31,0,0.16,0,0,1.29,3.38,9.23
NYT 2,56.06,0,18.36,0,0.24,0,0.58,2.8,2.14,7.69
NYT 2,54.25,0,17.68,0,0.23,0,0.11,2.35,2.76,9.83
NYT 2,55.7,0,16.76,0,0.28,0,0.08,1.34,3.12,10.04
NYT 2,55.8,0,16.82,0,0.5,0,0.13,1.14,3.31,8.78
NYT 2,56.21,0,17.28,0,0.18,0,0.19,1.49,3.3,9.45
NYT 2,54.82,0,18.31,0,0.27,0,0.19,2.89,2.61,8.48
NYT 2,54.42,0,17.81,0,0.37,0,0.01,2.4,2.95,9.64
NYT 2,54.79,0,18.09,0,0.31,0,0.01,2.34,2.7,9.76
NYT 2,54.37,0,17.88,0,0.14,0,0.09,2.62,2.59,9.46
NYT 1,52.84,0.15,18.48,0,0.1,0,0.01,2.55,3.11,8.78
NYT 1,53.79,0.16,18.26,0,0.15,0,0.02,2.78,2.23,9.44
NYT 1,53.19,0.12,18.16,0,0.13,0,0.03,3.31,1.62,9.66
NYT 1,53.74,0.15,17.7,0,0.17,0,0.05,3.76,0.96,9.09
NYT 1,54.95,0.09,16.6,0,0.24,0,0.1,2.29,1.55,9.71
NYT 1,52.54,0.13,18.29,0,0.09,0,0.02,2.77,2.91,8.24
TL 3,45.33,0,22.29,0,0.2,0,0,6.47,0.64,7.33
TL 3,44.82,0,22.03,0,0.2,0,0,6.52,0.5,7.77
TL 3,45.24,0,21.37,0,0.15,0,0,5.32,0.98,9.4
TL 3,44.42,0,22.18,0,0.18,0,0,6.8,0.52,7.68
Surtsey,49.7,0,24.4,0,0,0,0,7.2,3.83,3.64
Surtsey,49.2,0,23.4,0,0,0,0,6.1,3.36,5.87
Surtsey,54.1,0,22,0,0,0,0,6.2,3.27,3.18
Surtsey,53.1,0,24.3,0,0,0,0,6.7,1.31,4.61

File: data/phillipsite-cation-error.csv
Sample,sSi,sTi,sAl,sCr,sFe3,sMn,sMg,sCa,sNa,sK,sTotal
05-BRI BT Pum 3,0.026784628690286524,0.020591162184400536,0.026082176055414227,0.0,0.0,0.0,0.0038605293899429275,0.01546802407328909,0.02419432829906183,0.0368935417064527,0.03380369086637818
05-BRI BT Pum 3,0.02215787460579405,0.0,0.026740294442390223,0.0,0.0,0.0,0.0042122785541516255,0.014849808382541659,0.01867190689249756,0.02947386515219821,0.027259352223474916
05-BRI BT Pum 3,0.024374180191526217,0.0,0.02660617112731471,0.0,0.016436065176266296,0.0,0.004400001010429173,0.014493935225156053,0.0249337932323916,0.037239219197482576,0.03398071179492207
05-BRI BT Pum 3,0.02283353982873589,0.0,0.02664598579246368,0.0,0.0,0.0,0.0049174740163876835,0.01609556440552536,0.021836599739786938,0.036098318886655247,0.032379398994165275
05-BRI BT Pum 3,0.021666743371868694,0.0,0.025448282258572513,0.0,0.0,0.0,0.003941468292797036,0.013547779975797411,0.026135533662299468,0.03263322859933176,0.03171529306642379
05-BRI BT Pum 3,0.021978812637289694,0.0,0.025669285127874638,0.0,0.0,0.0,0.0034657118011517897,0.010900776314115315,0.028424024469125297,0.03679992506594928,0.034797355396990984
05-BRI BT Pum 3,0.02127555865632916,0.0,0.02490522724731115,0.0,0.0,0.0,0.0,0.008298298151902757,0.028942419734104812,0.03586245782119415,0.034347896618003936
05-BRI BT Pum 3,0.021525405333650268,0.0,0.02531401828580868,0.0,0.0,0.0,0.0,0.008255527021988203,0.028594797227898136,0.03623946868323966,0.03441215457898266
05-BRI BT Pum 3,0.023243443755266747,0.0,0.024980275073157192,0.0,0.015337240538950137,0.011693596618993565,0.0,0.00911139595906005,0.0291923690433258,0.036250950406971176,0.034929775724677835
05-BRI BT Pum 3,0.019912055227126482,0.0,0.023393215527501506,0.0,0.0,0.0,0.00367022704285852,0.013049299013879695,0.020201239841149087,0.029876158196434344,0.0277035046069596
05-BRI BT Pum 3,0.02130735407539746,0.0,0.025033436214633192,0.0,0.0,0.0,0.0,0.008378377746416572,0.026893672027920278,0.03572237862842452,0.03348275447532097
05-BRI BT Pum 3,0.021688125045280147,0.0,0.026717305307524197,0.0,0.0,0.0,0.004546345120267486,0.014073110071595497,0.01779093261571883,0.02342706228800182,0.023482483810907492
05-BRI BT Pum1,0.02154144256774597,0.0,0.025207878004065418,0.0,0.0,0.0,0.0,0.008330386018975549,0.029651532890734526,0.03670633819157598,0.03510328491984892
05-BRI BT Pum1,0.021445675971661377,0.0,0.025131188562418413,0.0,0.0,0.0,0.0,0.009304451963696832,0.02831783177485315,0.036326529333023196,0.03436050195508879
05-BRI BT Pum1,0.02175911132317257,0.0,0.025498916605415707,0.0,0.0,0.0,0.0038067826789654736,0.008904399429097244,0.02984034392638102,0.03557906421039882,0.034669569204069745
05-BRI BT Pum1,0.021718595363674275,0.0,0.025497621729271402,0.0,0.0,0.0,0.0,0.008516149596806641,0.029140918047233736,0.03669202397358762,0.03491325774115
05-BRI BT Pum1,0.022031787226294917,0.0,0.02567724727495113,0.0,0.0,0.0,0.0,0.010391266038212466,0.031006092729896358,0.03654720516269841,0.03571593933216368
05-BRI BT vitmat5,0.022246630197703628,0.0,0.025601573566790246,0.0,0.0,0.012119393391444093,0.0,0.006884512416061309,0.028351591471278744,0.03822374605256502,0.03572499610867359
05-BRI BT vitmat5,0.020251964133414863,0.0,0.02386823610416474,0.0,0.0,0.0,0.0,0.006883745300971485,0.02887376528839598,0.03170199204488236,0.03201331875167242
05-BRI BT vitmat5,0.023109216843526133,0.0,0.02562362428208463,0.0,0.01418174866062421,0.0,0.0,0.007707637535564085,0.029017677143457734,0.0381184303122459,0.03563397966694303
NYT 2 Phil 1,0.02337559518176858,0.0,0.026391398671563936,0.0,0.0,0.0,0.0,0.026249541669184615,0.015094864908026273,0.033543813894718486,0.029805246513270243
NYT 2 Phil 1,0.024152514077132186,0.0,0.026325742344683625,0.0,0.014920315863441135,0.0,0.0,0.02575920010574674,0.014401897329941587,0.03136054787517652,0.02827479023017518
NYT 2 Phil 2,0.024358830940614983,0.0,0.027364117837006197,0.0,0.0,0.0,0.0061868081362737954,0.030613831416485653,0.016225387860580438,0.019643524611028317,0.024239352207407076
NYT 2 Phil 3,0.023313568952836355,0.0,0.026656422119032987,0.0,0.0,0.0,0.0,0.026304686175475035,0.012594518040037448,0.03247340226684582,0.028549222362278682
NYT 2 Phil 3,0.02399119543016603,0.0,0.027394960647240247,0.0,0.0,0.0,0.0,0.02728505742302419,0.012960618900115657,0.03368816541374628,0.029552145482608018
GRAULA9 TL1,0.023856879994433033,0.0,0.027411784241032994,0.0,0.0,0.0,0.0,0.023248945561926103,0.02035572454897592,0.036436507644017305,0.03262994524140614
GRAULA9 TL1,0.023666066496882455,0.0,0.027135350290783376,0.0,0.0,0.0,0.005550046402624115,0.021317942767825945,0.020246519051272085,0.03777666981703259,0.033264692665906086
GRAULA9 TL1,0.027293029882671738,0.0,0.028941513269918003,0.0,0.01911842344284847,0.0,0.0042100417796437795,0.023818848804411225,0.022642519141573173,0.04856810903837478,0.04067892654555638
GRAULA9 TL2,0.026817036862579247,0.0,0.030045775464432933,0.0,0.017692083622368255,0.0,0.00417128487961402,0.02529595907756368,0.01771408727750508,0.03851924354048655,0.0334202999065461
GRAULA9 TL2,0.023947484122715672,0.0,0.027713748842283035,0.0,0.0,0.0,0.0,0.02571116706314343,0.01417200339214862,0.030383137849324903,0.027797062743759444
PCO 4,0.02537142134286906,0.0,0.030157822255708382,0.0,0.0,0.0,0.0,0.026732336418096116,0.023898001956087545,0.035765003727417116,0.03356282621535676
PCO 4,0.02441190764328277,0.0,0.02909769859773729,0.0,0.0,0.0,0.0,0.025346835168336596,0.024285939411920473,0.03476345628826113,0.0328554606103012
PCO 4,0.024204267549380275,0.0,0.02860212241225577,0.0,0.0,0.0,0.0,0.024465097740323793,0.024198952920052533,0.03572324638407635,0.03330348911615797
PCO 4,0.02781642142294241,0.022330769873968002,0.030324554445186395,0.0,0.0,0.0,0.0,0.024158831678042905,0.023443497786439983,0.03431716950574519,0.032838636888878565
PCO 4,0.02396139322134334,0.0,0.02811245766523575,0.0,0.0,0.0,0.0,0.024013481181151895,0.027672187641856024,0.03558210177828879,0.0344289458020187
PCO 4,0.02491866903840701,0.0,0.029455555088991083,0.0,0.0,0.0,0.0,0.02505071718703994,0.025159826061143756,0.036908175325839204,0.03442479683958344
PCO 4,0.023971271153002252,0.0,0.027933406788783942,0.0,0.0,0.013218305281679674,0.0,0.02404921779863514,0.025034293608085272,0.03340638539215399,0.03263541325383201
PCO 2,0.025678452710566017,0.0,0.030944202037040496,0.0,0.0,0.0,0.0,0.02791134199949201,0.02878014768779796,0.03966435428026058,0.037126562661031794
PCO 2,0.02462074823473823,0.0,0.02917617926553028,0.0,0.0,0.0,0.0,0.02463388442376332,0.029958136053038154,0.037203829142718706,0.03614298349019114
PCO 2,0.024524255055663337,0.0,0.02842777854931906,0.0,0.013449259731673206,0.0,0.0,0.02127773395613568,0.03024866555051124,0.03622053627532234,0.03548706526504528
PCO 2,0.02425436429737733,0.0,0.028609267960121882,0.0,0.0,0.0,0.0,0.024343324011464076,0.02678198463658392,0.03681665926629711,0.03475080422885523
PCO 2,0.025084707348074765,0.0,0.029834523342475567,0.0,0.0,0.0,0.0,0.025621501971597706,0.026145522518522393,0.03663358080860858,0.03462263791292648
PCO 2,0.02452640031859303,0.0,0.029149132156354552,0.0,0.0,0.0,0.0,0.023839127301685976,0.029009913501264556,0.03826318348204863,0.03623668363610121
PCO 2,0.024361022750131557,0.0,0.02870079436749714,0.0,0.0,0.0,0.0,0.02414702651714894,0.02727822705631584,0.036730424992646296,0.034919190834068074
ANZ-2 pumice 4,0.02327557154739419,0.0,0.025949070032803827,0.0,0.015037500284244564,0.0,0.004871589599372395,0.01159322784342383,0.029986899606593564,0.031562000057426716,0.03279024785392298
ANZ-2 pumice 4,0.02161550516201067,0.0,0.02512125150318622,0.0,0.0,0.0,0.0033629763396611076,0.010035933419133506,0.03332564830191428,0.03300548582354534,0.034982322607636444
ANZ-2 pumice 4,0.023295106328737217,0.0,0.026581392950872224,0.0,0.0,0.0,0.0,0.010861254700316812,0.04089257768018239,0.03691685635902233,0.04069998031385667
ANZ-2 pumice 4,0.023142394402593677,0.0,0.026142432717989182,0.0,0.015465453920919948,0.0,0.0,0.010884113329887904,0.024916381083475388,0.031174523514142936,0.030259731121653106
ANZ_A1 Pum 1,0.023395905683211222,0.0,0.02451490231377289,0.0,0.01791373598391886,0.0,0.0,0.01180842183069185,0.03157200383841933,0.03521409348993825,0.03529644736068005
ANZ_A1 Pum 1,0.02372800520174246,0.0,0.024737125978497268,0.0,0.01661048027560344,0.013966131919730902,0.003743385128731707,0.010633959835388184,0.030282667920472062,0.03340210792832273,0.0342568145394129
ANZ_A1 Pum 1,0.02353392576491465,0.0,0.0251620042329718,0.0,0.017047324101862132,0.0,0.0,0.0103660361694674,0.03333883872226115,0.034487333800149275,0.03573802220801063
ANZ_A1 Pum 2,0.02529198679868901,0.0,0.030238030907941745,0.0,0.0,0.0,0.004516600309079264,0.020494985946575155,0.03377974504038546,0.031136222993899947,0.03503794236305884
ANZ_A1 Pum 2,0.031525955632607676,0.03111098125143537,0.03193637526207798,0.0,0.0,0.0,0.00431142906902587,0.01952936217834394,0.03409996889556477,0.031850364906690236,0.036388281370846105
ANZ_A1 Pum 2,0.02205570331817293,0.0,0.024239271713355146,0.0,0.0144797773724744,0.0,0.003495860058739728,0.009220930960506411,0.029378637313328293,0.03258908393303333,0.03279788630395805
ANZ_A1 Pum 2,0.02373830442804634,0.0,0.028098739294090624,0.0,0.0,0.0,0.004227053695371791,0.01685382856400885,0.03293548268882055,0.03110882136975933,0.03432168981143024
ANZ_A1 Pum 3,0.02079996021737888,0.0,0.024110526378062467,0.0,0.0,0.0,0.0,0.009789077706344022,0.03111966383980628,0.03280862467892897,0.03375429787144223
ANZ_A1 Pum 3,0.022708472740854333,0.0,0.024482491560104565,0.0,0.01640239758334574,0.0,0.0,0.01139964488205053,0.02871838257563981,0.03273224783955545,0.032696070983494384
ANZ_A1 Pum 3,0.021616787353303097,0.0,0.024870415625442618,0.0,0.0,0.0,0.0036220987133997744,0.012071511438584044,0.03273381872251052,0.03385002543909581,0.03517953245784739
ANZ_A1 Pum 3,0.023216921715284253,0.0,0.026391255444302205,0.0,0.0,0.0,0.0,0.01155770234280673,0.04199281640251589,0.035874236335207456,0.04079217647722114
ANZ_A1 Pum 3,0.02502530713795015,0.0,0.027461970336432585,0.0,0.018200814533139268,0.013952026121678417,0.0037401430167064357,0.012868795286599094,0.028653102367168747,0.0349248490843791,0.03432847621077454
ANZ1 Tuff Clast 1 Zeo,0.02367897926985983,0.0,0.025060942288387594,0.0,0.01898304657274949,0.0,0.0,0.01182900583041277,0.031070799101715466,0.032684804969709005,0.03377430357273418
ANZ1 Tuff Clast 1 Zeo,0.023137686523467114,0.0,0.024996004814619503,0.0,0.01760223830884648,0.0,0.0,0.010709752070249835,0.027137695340373743,0.03324775421309557,0.03224983646364596
ANZ1 Tuff Clast 1,0.02300554265092587,0.0,0.025256241793165123,0.0,0.017136946281281734,0.0,0.0,0.010688442083414164,0.023500013378042278,0.032152016885986026,0.030165646008017893
ANZ1 Tuff Clast 1,0.023081417758745323,0.0,0.024839073939076545,0.0,0.017390358796567768,0.0,0.0,0.011680415174291683,0.027893770548365796,0.031620919565646236,0.03180295509281965
ANZ1 Tuff Clast 1,0.029196642278161506,0.024598779447769024,0.026480655611986745,0.0,0.017221401839541017,0.0,0.0,0.012039268381018766,0.0247601051435019,0.0300849700405168,0.030015706469032934
ANZ1 Tuff Clast 1,0.029495356042312824,0.025410848845764812,0.026127518073160876,0.0,0.017467420732787814,0.0,0.0036670482253920132,0.011665413858338499,0.028183075191004284,0.03143928639565067,0.03228523753919632
ANZ1 Tuff Clast 1,0.023302632449110686,0.0,0.02578740896030911,0.0,0.016950409702404277,0.0,0.0,0.011387069936386201,0.025515335505418433,0.031430719156362814,0.030658203404007545
ANZ1 Tuff Clast 1,0.027798649005992607,0.022576122091841698,0.025958310084643842,0.0,0.015963183455817678,0.0,0.0035010179673180646,0.01199378983312812,0.020066443927744513,0.03173291463485389,0.028999186033224378
PTR Bb Test,0.026556689296451618,0.0,0.029720089435142698,0.0,0.017213182202894525,0.0,0.004706177425275143,0.023353135222725134,0.024916078119832406,0.035624060098483845,0.03386035955689284
PTR Bb TL1,0.025933452332895374,0.0,0.027568242480794515,0.0,0.018814649892144267,0.0,0.005668059632236809,0.023144494143324854,0.019288417409977752,0.03622304040149241,0.03236073886854294
PTR Bb TL1,0.024099175455585542,0.0,0.028664664057792204,0.0,0.0,0.0,0.005200501237528273,0.020700346622528287,0.01889836118933545,0.03195418955448032,0.029456719231420205
PTR Bb TL2,0.02600285687123714,0.0,0.02913719780228439,0.0,0.017027234887374593,0.0,0.0039851990995004236,0.021006389189003088,0.02751184249544788,0.037680139202731076,0.03558546946515945
PTR Bb TL2,0.02448050862452745,0.0,0.028357050431932106,0.0,0.0,0.015404573440013478,0.0036353893729237103,0.020118740345508472,0.023433940496464908,0.03550049052562573,0.03327366852789563
PTR Bb TL2,0.022818424208241497,0.0,0.026717044180295448,0.0,0.0,0.0,0.00488584465042464,0.015491419294738382,0.028472856019608576,0.03437026521459689,0.033790974588536395
PTR Bb TL2,0.02420199531286677,0.0,0.027863065244464424,0.0,0.0,0.0,0.004436538821404522,0.01974279425569605,0.029889424583558328,0.03858904303073771,0.03692651570726673
Bai Pumlime 3,0.02502466425980838,0.0,0.029526417645770617,0.0,0.01341007558600175,0.0,0.0031541210332800937,0.02021733877643477,0.038145849625903235,0.024271096911019984,0.0342805898460465
Bai Pumlime 5,0.02465853476724236,0.0,0.029096972625982393,0.0,0.0145391804066925,0.0,0.0,0.015285838005878152,0.029103356292651133,0.029203552484118194,0.03134813508559549
Bai Area Y 8,0.02586725629828418,0.0,0.031153098659824057,0.0,0.0,0.0,0.0,0.03253001821311223,0.019996194762736067,0.0216385242491421,0.026366071560341854

File: data/phillipsite-cations-plotting.csv
PlotGroup,Si,Ti,Al,Cr,Fe3,Mn,Mg,Ca,Na,K,Total
BT Pumice,5.809663186,0.033453228,2.165495849,0,0,0,0.004997327,0.249667297,0.455377952,1.166339596,9.884994435
BT Pumice,5.806540062,0,2.433829447,0,0,0,0.014634764,0.228040252,0.259661578,0.727339801,9.470045904
BT Pumice,5.781308899,0,2.258703798,0,0.016425805,0,0.006776327,0.204248597,0.478167367,1.149158377,9.894789171
BT Pumice,5.833618816,0,2.246074661,0,0,0,0.016795569,0.250698281,0.348576795,1.043736257,9.739500379
BT Pumice,5.733786339,0,2.351128252,0,0,0,0.015774001,0.200592602,0.600204787,0.978531893,9.880017875
BT Pumice,5.718590601,0,2.324858303,0,0,0,0.003923897,0.118478848,0.683473004,1.222784192,10.07210884
BT Pumice,5.800704662,0,2.242112721,0,0,0,0,0.065952376,0.740544852,1.198393584,10.0477082
BT Pumice,5.757210685,0,2.307120072,0,0,0,0,0.064050711,0.710307422,1.211388202,10.05007709
BT Pumice,5.779114163,0,2.207376189,0,0.038092971,0.012319501,0,0.076360617,0.745807259,1.223968373,10.08303907
BT Pumice,6.017466279,0,2.098601704,0,0,0,0.007766147,0.194867769,0.362906139,0.866155801,9.547763839
BT Pumice,5.976281933,0,2.103299376,0,0,0,0,0.049689118,0.585851829,1.099744073,9.81486633
BT Pumice,5.750975613,0,2.597306351,0,0,0,0.025038809,0.211257772,0.260665945,0.470919386,9.316163877
BT Pumice,5.729386639,0,2.306229948,0,0,0,0,0.066587467,0.773007281,1.257581387,10.13279272
BT Pumice,5.739607847,0,2.311544496,0,0,0,0,0.079861928,0.710853025,1.236358243,10.07822554
BT Pumice,5.771898051,0,2.284387001,0,0,0,0.007595308,0.068057709,0.770540801,1.137399956,10.03987883
BT Pumice,5.745879056,0,2.312203758,0,0,0,0,0.060925232,0.734427227,1.22359481,10.07703008
BT Pumice,5.699874346,0,2.32017043,0,0,0,0,0.103740729,0.826418428,1.20609144,10.15629537
BT Vitric Matrix,5.875198536,0,2.175924809,0,0,0.011792317,0,0.02727565,0.643706858,1.249588637,9.983486807
BT Vitric Matrix,5.92954508,0,2.152760609,0,0,0,0,0.036768155,0.777426304,0.97257524,9.869075388
BT Vitric Matrix,5.784840375,0,2.238243631,0,0.017924388,0,0,0.042989655,0.716317019,1.289838115,10.09015318
NYT This study,5.317528234,0,2.625564526,0,0,0,0,0.833060885,0.166208214,1.020863506,9.963225363
NYT This study,5.335681455,0,2.635654098,0,0.016602653,0,0,0.821549544,0.15204884,0.905356001,9.86689259
NYT This study,5.348233759,0,2.606308896,0,0,0,0.052604698,1.095040578,0.182530011,0.310317709,9.595035652
NYT This study,5.192698125,0,2.795377038,0,0,0,0,0.872987854,0.110960149,0.986140528,9.958163694
NYT This study,5.156183527,0,2.818070457,0,0,0,0,0.895197132,0.108308698,1.022351557,10.00011137
TL Trajans Markets,5.303198261,0,2.708477797,0,0,0,0,0.595844912,0.320618932,1.149464808,10.07760471
TL Trajans Markets,5.396079207,0,2.613130456,0,0,0,0.03494189,0.491596905,0.300136415,1.223077802,10.05896267
TL Trajans Markets,5.190183882,0,2.610688374,0,0.025569929,0,0.005639472,0.558634546,0.32549948,1.876442043,10.59265773
TL Trajans Markets,5.062690788,0,2.985196926,0,0.019551697,0,0.005318223,0.665993702,0.204381989,1.187985143,10.13111847
TL Trajans Markets,5.38093285,0,2.705763264,0,0,0,0,0.734358059,0.129307489,0.760955199,9.711316861
PCO Portus Cosanus Cmatrix,4.668637784,0,3.373254899,0,0,0,0,0.834847956,0.438697792,1.097290465,10.4127289
PCO Portus Cosanus Cmatrix,4.624759829,0,3.419174286,0,0,0,0,0.809922401,0.505290946,1.118302079,10.47744954
PCO Portus Cosanus Cmatrix,4.80352115,0,3.220512575,0,0,0,0,0.731500699,0.486574861,1.174801417,10.4169107
PCO Portus Cosanus Cmatrix,4.816981041,0.023749809,3.245148878,0,0,0,0,0.700063128,0.444789034,1.056714675,10.28744657
PCO Portus Cosanus Cmatrix,4.806441114,0,3.155067468,0,0,0,0,0.724017807,0.669622667,1.191374859,10.54652391
PCO Portus Cosanus Cmatrix,4.781500843,0,3.242650865,0,0,0,0,0.732307187,0.493251534,1.188178123,10.43788855
PCO Portus Cosanus Cmatrix,4.873875875,0,3.134310317,0,0,0.017807911,0,0.729687641,0.540727109,1.065847338,10.36225619
PCO Portus Cosanus Void,4.122768991,0,3.824775049,0,0,0,0,0.957708597,0.688970438,1.430211257,11.02443433
PCO Portus Cosanus Void,4.543517871,0,3.410337974,0,0,0,0,0.757494071,0.787380012,1.292546442,10.79127637
PCO Portus Cosanus Void,4.769944996,0,3.225579748,0,0.015255795,0,0,0.561515498,0.817751453,1.256930938,10.64697843
PCO Portus Cosanus Void,4.710960589,0,3.265306272,0,0,0,0,0.738403464,0.615088587,1.268343313,10.59810223
PCO Portus Cosanus Void,4.621850089,0,3.401569861,0,0,0,0,0.781274829,0.56318536,1.182155045,10.55003518
PCO Portus Cosanus Void,4.549018543,0,3.425405303,0,0,0,0,0.70700479,0.731393511,1.38230683,10.79512898
PCO Portus Cosanus Void,4.760693075,0,3.21922067,0,0,0,0,0.713546422,0.634584149,1.237888696,10.56593301
ANZ Pumice A,5.649857753,0,2.431825543,0,0.025641059,0,0.027642518,0.139918041,0.770314368,0.922733695,9.967932977
ANZ Pumice A,5.632209055,0,2.389406422,0,0,0,0.004812324,0.111891557,1.009728531,1.059808222,10.20785611
ANZ Pumice A,5.468936831,0,2.425419294,0,0,0,0,0.114828314,1.402936238,1.215401928,10.6275226
ANZ Pumice A,5.75034334,0,2.435112179,0,0.022893481,0,0,0.120247332,0.505906387,0.878208606,9.712711326
ANZ Pumice B,5.767835028,0,2.188236066,0,0.028780394,0,0,0.137682226,0.878088891,1.124157165,10.12477977
ANZ Pumice B,5.917098817,0,2.098179751,0,0.026181354,0.015897858,0.005023259,0.105000067,0.75867226,0.948006788,9.874060155
ANZ Pumice B,5.745871429,0,2.24734328,0,0.025622233,0,0,0.103602999,0.947478381,1.042933365,10.11285169
ANZ Pumice B,4.855703066,0,3.313185428,0,0,0,0.008318904,0.44599434,0.923666796,0.805338165,10.3522067
ANZ Pumice B,4.91549305,0.086962675,3.136538214,0,0,0,0.008375777,0.401817259,0.92913896,0.831037429,10.30936336
ANZ Pumice B,5.722602056,0,2.327777982,0,0.031978545,0,0.004418116,0.087893736,0.811080423,1.034618069,10.02036893
ANZ Pumice B,5.211927804,0,2.92526906,0,0,0,0.009605408,0.301290688,0.919215676,0.835473738,10.20278237
ANZ Pumice B,5.757072806,0,2.28320467,0,0,0,0,0.098019564,0.902567521,1.023488116,10.06435268
ANZ Pumice B,5.785505871,0,2.260518988,0,0.027862835,0,0,0.134918162,0.736400972,0.986593751,9.931800579
ANZ Pumice B,5.605619166,0,2.395555538,0,0,0,0.005141426,0.158070435,0.983903533,1.080529466,10.22881956
ANZ Pumice B,5.409590258,0,2.483700584,0,0,0,0,0.125744746,1.540938341,1.118109386,10.67808331
ANZ Pumice B,5.374891189,0,2.726033212,0,0.045707943,0.025615971,0.005053114,0.172287158,0.693455076,1.085844217,10.12888788
ANZ Tuff Clast,5.68570114,0,2.284540692,0,0.071059902,0,0,0.152060564,0.85242577,1.033846758,10.07963483
ANZ Tuff Clast,5.757877551,0,2.293264826,0,0.046479681,0,0,0.12268067,0.643921908,1.059973026,9.924197663
ANZ Tuff Clast,5.817948947,0,2.301341345,0,0.051231572,0,0,0.120806446,0.463118605,0.965753963,9.720200879
ANZ Tuff Clast,5.84401161,0,2.216208664,0,0.02453015,0,0,0.148254215,0.67085383,0.934374858,9.838233327
ANZ Tuff Clast,5.748254717,0.049812854,2.343274,0,0.045084897,0,0,0.151782221,0.507150388,0.831938194,9.677297271
ANZ Tuff Clast,5.727337536,0.029685091,2.310246124,0,0.032557863,0,0.011002096,0.151176834,0.689109116,0.930030556,9.881145216
ANZ Tuff Clast,5.754410017,0,2.378271958,0,0.040577748,0,0,0.133726258,0.544280849,0.914077448,9.765344278
ANZ Tuff Clast,5.753157536,0.024758079,2.386538411,0,0.023851969,0,0.006006281,0.165710591,0.337361007,0.976371648,9.673755523
PTR Portus Traianus Void,5.183718843,0,2.842822766,0,0.020287123,0,0.010477701,0.579084534,0.444975609,1.051694883,10.13306146
PTR Portus Traianus Void,5.553256693,0,2.390367424,0,0.031526825,0,0.035633979,0.561358923,0.238865862,1.088438813,9.89944852
PTR Portus Traianus Void,5.361829056,0,2.819121941,0,0,0,0.027588478,0.461064357,0.254146157,0.863866125,9.787616115
PTR Portus Traianus Void,5.116587541,0,2.88006446,0,0.026005174,0,0.005545328,0.483325075,0.586647248,1.251052883,10.34922771
PTR Portus Traianus Void,5.21704545,0,2.872994512,0,0,0.016264751,0.00393261,0.458619416,0.42008626,1.135114848,10.12405785
PTR Portus Traianus Void,5.446846624,0,2.617048866,0,0,0,0.028522963,0.265103452,0.679405242,1.094808834,10.13173598
PTR Portus Traianus Void,5.211141593,0,2.730929726,0,0,0,0.021046326,0.436887435,0.707159027,1.339617898,10.44678201
Bai Pumlime,4.801372166,0,3.304842574,0,0.020136838,0,0.004346625,0.469610465,1.33670995,0.534948974,10.47196759
Bai Pumlime,5.242148951,0,3.011381556,0,0.027326398,0,0,0.236647317,0.705429005,0.736556696,9.959489923
Bai Area Y,4.438977219,0,3.65910685,0,0,0,0,1.282168226,0.300653234,0.401780886,10.08268642

File: data/tobermorite-cation-error.csv
Sample,sSi,sTi,sAl,sCr,sFe3,sMn,sMg,sCa,sNa,sK,sTotal
Bai LL Clast 1,0.028315185951882833,0.0,0.01966640319073617,0.0,0.0,0.0,0.0036722539780531405,0.05432138848593834,0.014306472747168172,0.012555156824687745,0.02941986033973094
Bai LL Clast 3,0.029231623580321543,0.0,0.017846778830475196,0.0,0.0,0.0,0.007617948004953467,0.056395452799152326,0.024671960270955275,0.016283407653153312,0.03384603906910666
Bai Pumlime 2,0.026757806295517144,0.0,0.018232149920843117,0.0,0.0,0.0,0.0033964917582079007,0.05104883482375705,0.013231721214855581,0.011612108699205361,0.02767950479314956
Bai Pumlime 4,0.02619510116113245,0.0,0.015470966356972137,0.0,0.0,0.0,0.0,0.05015995195288886,0.017155732430178105,0.014123570297255847,0.028883158470951964
Bai Pumlime 7,0.04818727058260069,0.0,0.05285569531651926,0.0,0.03083100808959716,0.0,0.05719827695159878,0.07733548134854175,0.039548710832634566,0.01960526835723099,0.04829476006749893
Bai Pumlime 8,0.029425607914977683,0.0,0.017382829866566755,0.0,0.0,0.0,0.007431168442786479,0.055817578201123715,0.038303091006722766,0.009553987413420523,0.038043176907758165
Bai Area Y' 12S,0.028741880354630683,0.0,0.017772178083748695,0.0,0.0,0.0,0.003827150397675147,0.05490004614298704,0.029630497621151507,0.013087091209574304,0.03446626403664288
ANZ1 Tuff Clast 1,0.028253339659883105,0.0,0.01934498451190892,0.0,0.0,0.0,0.0035850070488691608,0.05300842016260816,0.018599462826690224,0.015313779464856769,0.03074830344680075
ANZ1 Tuff Clast 1,0.02997171997215769,0.0,0.019550042026692027,0.0,0.019884095612431745,0.0,0.0071684571088460455,0.052295882472595485,0.018618059651156312,0.015325474830045377,0.03059608523420158
ANZ1 Tuff Clast 1,0.029538359153120263,0.0,0.019490154644044844,0.0,0.019810365290194563,0.0,0.007142600443365383,0.050365474382152796,0.027723058647722697,0.018313412407328065,0.03369098574550109
ANZ1 Tuff Clast 1,0.02831996490078937,0.0,0.01912306121174638,0.0,0.019474139039024615,0.0,0.0070234453258809565,0.04767798190922482,0.01824327524552932,0.018007985921629395,0.029511747047551447
ANZ1 Tuff Clast 1,0.028584547242346006,0.0,0.01902132913493518,0.0,0.017739685732919928,0.0,0.003521689685386723,0.05075190316993875,0.018270948864057935,0.015044085091546382,0.029593304776564727
ANZ-2 pumice 4,0.028235473460970516,0.0,0.016887326635426303,0.0,0.0,0.0,0.0,0.05357784363518351,0.023564313580891456,0.00934156583860975,0.03151750484666032
ANZ-2 pumice 4,0.03374248211351222,0.025713995338384067,0.01707872874667826,0.0,0.0,0.0,0.0,0.05700285115273528,0.02837763016883331,0.012493000408460176,0.035372770254383644
ANZ-2 pumice 4,0.028535556802370937,0.0,0.016686513690512016,0.0,0.0,0.0,0.0,0.054515280268849456,0.02325965108268288,0.012284615875521295,0.032155478514834857

File: data/tobermorite-cations-plotting.csv
PlotGroup,Si,Ti,Al,Cr,Fe3,Mn,Mg,Ca,Na,K,Total
Bai LL Clast,4.94,0,0.966,0,0,0,0.022,4.554,0.096,0.096,10.673
Bai LL Clast,4.907,0,0.935,0,0,0,0.034,4.477,0.377,0.168,10.898
Bai Pumlime,5.178,0,0.918,0,0,0,0.003,4.165,0.077,0.118,10.46
Bai Pumlime,5.277,0,0.795,0,0,0,0,4.096,0.181,0.134,10.483
Bai Pumlime,4.863,0,1.014,0,0.02,0,0.05,4.461,0.308,0.113,10.83
Bai Pumlime,4.979,0,0.818,0,0,0,0.052,4.465,0.501,0.096,10.91
Bai Y 17S Void,5.007,0,0.829,0,0,0,0.006,4.415,0.493,0.147,10.898
ANZ1 Tuff Clast 1,5.317,0,0.972,0,0,0,0.009,3.732,0.163,0.172,10.365
ANZ1 Tuff Clast 1,5.477,0,1.007,0,0.023,0,0.029,3.332,0.147,0.135,10.149
ANZ1 Tuff Clast 1,5.477,0,1.03,0,0.023,0,0.025,3.105,0.432,0.242,10.334
ANZ1 Tuff Clast 1,5.606,0,1.023,0,0.03,0,0.04,2.971,0.183,0.211,10.064
ANZ1 Tuff Clast 1,5.37,0,0.948,0,0.026,0,0.009,3.605,0.202,0.167,10.327
ANZ-2 pumice 4,5.467,0,0.618,0,0,0,0,3.949,0.322,0.058,10.414
ANZ-2 pumice 4,5.293,0.029,0.621,0,0,0,0,4.1,0.546,0.103,10.692
ANZ-2 pumice 4,5.376,0,0.631,0,0,0,0,4.088,0.353,0.074,10.522
BAI.06.03,4.799,0,1.039,0,0,0,0.033,4.644,0.171,0.161,10.847
BAI.06.03,4.852,0,1.007,0,0,0,0.038,4.605,0.133,0.151,10.787
BAI.06.03,4.797,0,1.031,0,0,0,0.012,4.625,0.282,0.164,10.911
BAI.06.03,4.797,0,1.045,0,0,0,0.065,4.512,0.345,0.179,10.943
BAI.06.03,4.783,0,1.025,0,0,0,0.044,4.566,0.39,0.186,10.993
BAI.06.03,4.836,0,0.99,0,0,0,0.127,4.552,0.179,0.149,10.833
BAI.06.03,4.795,0,1.029,0,0,0,0.031,4.586,0.339,0.161,10.941
BAI.06.03,4.805,0,1.036,0,0.022,0,0.017,4.457,0.513,0.143,10.994
BAI.06.03,4.859,0,1.003,0,0,0,0.008,4.491,0.43,0.128,10.919
ANZ.02.01 E,4.76,0,1.099,0,0,0,0.316,4.259,0.398,0.113,10.946
ANZ.02.01 E,4.75,0,1.136,0,0,0,0.308,4.131,0.579,0.139,11.041
BI3A,4.8,0,1.04,0,0,0,0.033,4.644,0.171,0.161,10.847
BI3A,4.85,0,1.01,0,0,0,0.038,4.605,0.133,0.151,10.787
BI3A,4.8,0,1.03,0,0,0,0.012,4.625,0.282,0.164,10.911
BI3A,4.8,0,1.05,0,0,0,0.065,4.512,0.345,0.179,10.943
BI3A,4.78,0,1.02,0,0,0,0.044,4.566,0.39,0.186,10.993
BI3A,4.84,0,0.99,0,0,0,0.127,4.552,0.179,0.149,10.833
BI3A,4.8,0,1.03,0,0,0,0.031,4.586,0.339,0.161,10.941
BI3A,4.81,0,1.04,0,0.022,0,0.017,4.457,0.513,0.143,10.994
BI3A,4.86,0,1,0,0,0,0.008,4.491,0.43,0.128,10.919
ANZ1,4.76,0,1.1,0,0,0,0.316,4.259,0.398,0.113,10.946
ANZ1,4.75,0,1.14,0,0,0,0.308,4.131,0.579,0.139,11.041
