Repository: srmulcahy/2017-jackson-ammin

# Jackson et al., 2017

**Phillipsite and Al-tobermorite produced by cementitious water-rock reactions in Roman marine concrete**

*Marie D. Jackson, Sean R. Mulcahy, Heng Chen, Yao Li, Qinfei Li, Piergiulio Cappelletti, Hans-Rudolf Wenk*

[doi:](http://doi.org/)

## Summary
This repository contains electron probe microanalysis (EPMA) data and python jupyter notebooks to plot ternary diagrams in Figures 3 and 4 of Jackson et al., 2017.

**Cite as:**

Jackson, M.D., Mulcahy, S.R., Chen, H., Li, Y., Li, Q., Cappelletti, P., and Wenk, H.-R., 2017, Phillipsite and Al-tobermorite produced by cementitious water-rock reactions in Roman marine concrete, *American Mineralogist*, doi:[]().

Code and data set archived on Zenodo:

## Project Folders

- [src](https://github.com/srmulcahy/2017-jackson-ammin/tree/master/src): python jupyter notebooks
    - *[phillipsite-ternary.ipynb](https://github.com/srmulcahy/2017-jackson-ammin/blob/master/src/phillipsite-ternary.ipynb)*: Calculate formula units and uncertainties from EPMA data. Plot ternary phillipsite compositions shown in mansucript figures
    - *[tobermorite-ternary.ipynb](https://github.com/srmulcahy/2017-jackson-ammin/blob/master/src/tobermorite-ternary.ipynb)*: Calculate formula units and uncertainties from EPMA data. Plot ternary tobermoreite compositions shown in mansucript figures
- [data](https://github.com/srmulcahy/2017-jackson-ammin/tree/master/data): raw data used in analysis
    - *phillipsite-oxide.csv*: phillipsite EPMA weight% oxides analyzed in this study
    - *phillipsite-oxide-2sigma.csv*: 2-sigma absolute uncertainty of analyzed phillipsite EPMA weight% oxides
    - *phillipsite-cation.csv*: Phillipsite formula units calcuated from the EPMA weight% oxide
    - *phillipsite-cation-error.csv*: 2-sigma absolute uncertainty for calculated phillipsite formulas
    - *phillipsite-cations-plotting.csv*: Phillipsite formula units grouped by sample plotting category
    - *phillipsite-oxide-literature.csv*: Published EPMA phillipsite compositions   
    - *tobermorite-oxide.csv*: tobermorite EPMA weight% oxides analyzed in this study
    - *tobermorite-oxide-sigma.csv*: 1-sigma absolute uncertainty of analyzed tobermorite EPMA weight% oxides
    - *tobermorite-cation.csv*: Tobermorite formula units calcuated from the EPMA weight% oxide
    - *tobermorite-cation-error.csv*: 2-sigma absolute uncertainty for calculated tobermorite formulas
    - *tobermorite-cations-plotting.csv*: Tobermorite formula units grouped by sample plotting category
    - *tobermorite-literature.csv*: Published EPMA tobermorite compositions 
- [figs](https://github.com/srmulcahy/2017-jackson-ammin/tree/master/figs): svg plots from python scripts
    - *phillipsite-CMNK-jacksonetal.svg*: Ca+Mg-Na-K ternary of analyzed phillipsite compositions
    - *phillipsite-CMNK-published.svg*: Ca+Mg-Na-K ternary of previously published phillipsite compositions
    - *phillipsite-SDM-jacksonetal.svg*: Si-D-M ternary of analyzed phillipsite compositions
    - *phillipsite-SDM-published.svg*: Si-D-M ternary of analyzed phillipsite
    - *tobermorite-SCA-jacksonetal.svg*: Si-Ca-Al ternary of analyzed tobermorite compositions
    - *tobermorite-SCA-published.svg*: Si-Ca-Al ternary of prevoiously published tobermorite compositions
    - *tobermorite-SCNK-jacksonetal.svg*: Si+Ca-Na-K ternary of analyzed tobermorite compositions
    - *tobermorite-SCNK-published.svg*: Si+Ca-Na-K ternary of prevoiously published tobermorite compositions

## Python Packages

- [ipython/jupyter](https://ipython.org/) Pérez, F., and Granger, B.E., 2007, IPython: a system for interactive scientific computing: Computing in Science & Engineering, v. 9, no. 3, p. 21–29.
- [matplotlib](http://matplotlib.org/) Hunter, J.D., and others, 2007, Matplotlib: A 2D graphics environment: Computing in science and engineering, v. 9, no. 3, p. 90–95.
- [numpy](http://www.numpy.org/) Van Der Walt, S., Colbert, S.C., and Varoquaux, G., 2011, The NumPy array: a structure for efficient numerical computation: Computing in Science & Engineering, v. 13, no. 2, p. 22–30.
- [pandas](http://pandas.pydata.org/) McKinney, W., and others, 2010, Data structures for statistical computing in python, in Proceedings of the 9th Python in Science Conference, p. 51–56.
- [uncertainties](https://pythonhosted.org/uncertainties/) Lebigot, E.O., 2013, Uncertainties: a Python package for calculations with uncertainties: URL http://pythonhosted. org/uncertainties,.
- [python-ternary](https://github.com/marcharper/python-ternary) Harper, M., Weinstein, B., Simon, C., chebee7i, Swanson-Hysell, N., Badger, T.G., Greco, M., and Zuidhof, G. python-ternary: Ternary Plots in Python: Zenodo, doi: 10.5281/zenodo.34938.
- [seaborn](http://seaborn.pydata.org/) Waskom, M., Botvinnik, O., drewokane, Hobson, P., David, Halchenko, Y., Lukauskas, S., Cole, J.B., Warmenhoven, J., Ruiter, J. de, Hoyer, S., Vanderplas, J., Villalba, S., Kunter, G., et al.

File: data/phillipsite-oxide-2sigma.csv
Sample,SiO2,TiO2,Al2O3,Cr2O3,Fe2O3,MnO,MgO,CaO,Na2O,K2O
05-BRI BT Pum 3,0.471913448,0.267370654,0.222727326,0,0,0,0.025192413,0.141683916,0.121984687,0.284337028
05-BRI BT Pum 3,0.473192753,0,0.234871969,0,0,0,0.027484218,0.135959512,0.09397127,0.226639149
05-BRI BT Pum 3,0.463960026,0,0.223791183,0,0.206005731,0,0.027802945,0.128414213,0.121824146,0.278459339
05-BRI BT Pum 3,0.457444196,0,0.219329696,0,0,0,0.030182168,0.138739574,0.103473802,0.26208242
05-BRI BT Pum 3,0.486672301,0,0.240318965,0,0,0,0.027648289,0.133218842,0.141976142,0.270566998
05-BRI BT Pum 3,0.483492751,0,0.237816601,0,0,0,0.023847147,0.104862251,0.151718879,0.300309944
05-BRI BT Pum 3,0.491121908,0,0.236128938,0,0,0,0,0.08167685,0.158485368,0.299960183
05-BRI BT Pum 3,0.491700054,0,0.239967818,0,0,0,0,0.081127016,0.156298155,0.302708851
05-BRI BT Pum 3,0.493401858,0,0.236272158,0,0.216772361,0.146445441,0,0.090427457,0.161023726,0.305273087
05-BRI BT Pum 3,0.510903004,0,0.233497861,0,0,0,0.027438733,0.136768756,0.116664121,0.263726372
05-BRI BT Pum 3,0.477895897,0,0.219462942,0,0,0,0,0.076611005,0.136622462,0.277402959
05-BRI BT Pum 3,0.484365022,0,0.248925176,0,0,0,0.031329867,0.135975007,0.094523335,0.189651405
05-BRI BT Pum1,0.491888776,0,0.241196054,0,0,0,0,0.082563139,0.163582611,0.309384278
05-BRI BT Pum1,0.495576213,0,0.24274787,0,0,0,0,0.093196443,0.157645413,0.309168383
05-BRI BT Pum1,0.490565723,0,0.238345519,0,0,0,0.02645967,0.086349859,0.160999608,0.292942279
05-BRI BT Pum1,0.492121575,0,0.240597444,0,0,0,0,0.083297194,0.158574531,0.305125731
05-BRI BT Pum1,0.485056492,0,0.239400509,0,0,0,0,0.100439135,0.166667207,0.299779401
05-BRI BT vitmat5,0.473598903,0,0.223517368,0,0,0.139181059,0,0.062540492,0.143329224,0.295678423
05-BRI BT vitmat5,0.510547056,0,0.238359443,0,0,0,0,0.071501783,0.167102174,0.279377253
05-BRI BT vitmat5,0.485301373,0,0.232984955,0,0.191741104,0,0,0.073216411,0.153329109,0.308017676
NYT 2 Phil 1,0.436422169,0,0.227723406,0,0,0,0,0.242897684,0.074902859,0.255483247
NYT 2 Phil 1,0.447613713,0,0.233294937,0,0.197668542,0,0,0.246902296,0.074112027,0.247256411
NYT 2 Phil 2,0.428720655,0,0.222569652,0,0,0,0.037656103,0.270119464,0.076029353,0.140054216
NYT 2 Phil 3,0.443587939,0,0.240963139,0,0,0,0,0.254231935,0.065127083,0.257847283
NYT 2 Phil 3,0.433842217,0,0.237195781,0,0,0,0,0.252717669,0.064166918,0.256166177
GRAULA9 TL1,0.430574893,0,0.227517696,0,0,0,0,0.204608882,0.097126726,0.266792716
GRAULA9 TL1,0.434772776,0,0.223674639,0,0,0,0.034195091,0.186096017,0.096223095,0.275773324
GRAULA9 TL1,0.411372648,0,0.214226183,0,0.212701041,0,0.023592325,0.189623233,0.097994002,0.32441392
GRAULA9 TL2,0.419651059,0,0.236629492,0,0.207201014,0,0.024619681,0.213009102,0.080614883,0.269211771
GRAULA9 TL2,0.432313591,0,0.227032858,0,0,0,0,0.224731972,0.066655203,0.218796817
PCO 4,0.393492419,0,0.25779803,0,0,0,0,0.234613353,0.112839175,0.258714289
PCO 4,0.404518917,0,0.268788039,0,0,0,0,0.23936994,0.123597368,0.270963736
PCO 4,0.409733068,0,0.260145868,0,0,0,0,0.228540539,0.122172633,0.276428849
PCO 4,0.406223622,0.283401604,0.257967684,0,0,0,0,0.219964421,0.115677993,0.258663585
PCO 4,0.413490938,0,0.260598025,0,0,0,0,0.228764705,0.142880838,0.280970548
PCO 4,0.399794595,0,0.254204333,0,0,0,0,0.222120032,0.120607649,0.271165012
PCO 4,0.419197504,0,0.261436286,0,0,0.157325433,0,0.232684331,0.13103348,0.267317311
PCO 2,0.379308294,0,0.280867348,0,0,0,0,0.25573713,0.141602066,0.299294566
PCO 2,0.403494378,0,0.27053968,0,0,0,0,0.232635031,0.15337151,0.291225976
PCO 2,0.416825287,0,0.266208687,0,0.180460702,0,0,0.20468595,0.15905843,0.290804919
PCO 2,0.408558125,0,0.263779362,0,0,0,0,0.229927988,0.136929216,0.288358798
PCO 2,0.396011136,0,0.262097012,0,0,0,0,0.230081323,0.126763222,0.272047968
PCO 2,0.402335703,0,0.270573395,0,0,0,0,0.224609747,0.148376038,0.29975975
PCO 2,0.407608162,0,0.260000144,0,0,0,0,0.224271164,0.137306669,0.2830762
ANZ-2 pumice 4,0.473657879,0,0.235048968,0,0.203073928,0,0.03316073,0.11031205,0.15830995,0.253364401
ANZ-2 pumice 4,0.484495135,0,0.237720756,0,0,0,0.023742438,0.099008427,0.183232121,0.275587936
ANZ-2 pumice 4,0.453654319,0,0.228646441,0,0,0,0,0.097045444,0.204634226,0.279618935
ANZ-2 pumice 4,0.475857477,0,0.233283222,0,0.206147182,0,0,0.102168972,0.129470476,0.246967044
ANZ_A1 Pum 1,0.471670778,0,0.217925611,0,0.24058831,0,0,0.111715132,0.165837664,0.281790968
ANZ_A1 Pum 1,0.457821735,0,0.204699436,0,0.208259767,0.155352644,0.023638505,0.093815871,0.14831609,0.249081928
ANZ_A1 Pum 1,0.46500297,0,0.21687599,0,0.221632875,0,0,0.094829069,0.169734529,0.26701093
ANZ_A1 Pum 2,0.41687676,0,0.252448273,0,0,0,0.027522525,0.176800133,0.160150108,0.223900753
ANZ_A1 Pum 2,0.419168607,0.381224928,0.246554525,0,0,0,0.026379341,0.168325867,0.161449622,0.228898864
ANZ_A1 Pum 2,0.484194529,0,0.230014769,0,0.206613242,0,0.025110271,0.092479015,0.163837632,0.276795993
ANZ_A1 Pum 2,0.437632645,0,0.241827815,0,0,0,0.026880219,0.150872082,0.162909291,0.233528174
ANZ_A1 Pum 3,0.47813389,0,0.225155337,0,0,0,0,0.095888319,0.169711633,0.272267718
ANZ_A1 Pum 3,0.473873784,0,0.221187467,0,0.223490198,0,0,0.10940636,0.152836016,0.265426186
ANZ_A1 Pum 3,0.466124145,0,0.227250588,0,0,0,0.024780424,0.115630388,0.174345198,0.27421277
ANZ_A1 Pum 3,0.441308752,0,0.222843229,0,0,0,0,0.101760249,0.207212034,0.267568868
ANZ_A1 Pum 3,0.446586866,0,0.235521916,0,0.234537136,0.159315848,0.024231504,0.116761587,0.143881459,0.267522295
ANZ1 Tuff Clast 1 Zeo,0.484758931,0,0.233274105,0,0.266434314,0,0,0.116546186,0.169884525,0.271664162
ANZ1 Tuff Clast 1 Zeo,0.489044983,0,0.233630831,0,0.247417136,0,0,0.105790364,0.148578874,0.277552518
ANZ1 Tuff Clast 1,0.47162555,0,0.225529797,0,0.229770827,0,0,0.100663775,0.122439978,0.255742258
ANZ1 Tuff Clast 1,0.478061329,0,0.224021859,0,0.235575937,0,0,0.111513243,0.147516703,0.254604856
ANZ1 Tuff Clast 1,0.470028418,0.330535651,0.227807138,0,0.230819476,0,0,0.113465412,0.128859221,0.238160878
ANZ1 Tuff Clast 1,0.476378562,0.349963005,0.230112501,0,0.240286048,0,0.025396705,0.112931499,0.150844842,0.255761639
ANZ1 Tuff Clast 1,0.466688066,0,0.227882641,0,0.224226435,0,0,0.105965365,0.131410257,0.246740805
ANZ1 Tuff Clast 1,0.478202857,0.314991548,0.23380776,0,0.222429517,0,0.024575733,0.117777208,0.108653134,0.262018092
PTR Bb Test,0.42684796,0,0.237303148,0,0.203159824,0,0.027997495,0.197405823,0.114584697,0.250274855
PTR Bb TL1,0.43263583,0,0.215471866,0,0.220322903,0,0.033444094,0.193786227,0.087719194,0.252262208
PTR Bb TL1,0.433805937,0,0.235653059,0,0,0,0.031580668,0.177874605,0.088483489,0.228848502
PTR Bb TL2,0.434019186,0,0.244896262,0,0.211098713,0,0.024885261,0.185797287,0.133050133,0.278488547
PTR Bb TL2,0.443241107,0,0.247209046,0,0,0.174673261,0.02339946,0.183334105,0.116647018,0.270431177
PTR Bb TL2,0.456096893,0,0.238667237,0,0,0,0.032334605,0.144010216,0.146076145,0.268984268
PTR Bb TL2,0.43713223,0,0.238234241,0,0,0,0.027987859,0.176103845,0.146285142,0.28869815
Bai Pumlime 3,0.400599337,0,0.261065842,0,0.168521319,0,0.019973731,0.18145463,0.188825119,0.180761311
Bai Pumlime 5,0.40224458,0,0.239548516,0,0.17258268,0,0,0.128346246,0.134972568,0.205820984
Bai Area Y 8,0.374103809,0,0.264252877,0,0,0,0,0.284767588,0.092234937,0.15178725

File: data/phillipsite-oxide.csv
Sample,SiO2,TiO2,Al2O3,Cr2O3,Fe2O3,MnO,MgO,CaO,Na2O,K2O
05-BRI BT Pum 3,56.5044,0.432591,17.8714,0,0,0,0.032602,2.26658,2.28452,8.89298
05-BRI BT Pum 3,56.4459,0,20.0759,0,0,0,0.095428,2.06921,1.30201,5.54298
05-BRI BT Pum 3,54.4416,0,18.0482,0,0.205565,0,0.042803,1.79532,2.32261,8.48351
05-BRI BT Pum 3,53.3383,0,17.4259,0,0,0,0.103008,2.13959,1.64396,7.4814
05-BRI BT Pum 3,59.9235,0,20.8498,0,0,0,0.110579,1.95681,3.23554,8.01718
05-BRI BT Pum 3,58.6494,0,20.2321,0,0,0,0.026994,1.13421,3.61566,9.8314
05-BRI BT Pum 3,60.9959,0,20.0054,0,0,0,0,0.647334,4.01664,9.87894
05-BRI BT Pum 3,60.4467,0,20.5542,0,0,0,0,0.627715,3.84679,9.97091
05-BRI BT Pum 3,61.2497,0,19.8513,0,0.536544,0.154169,0,0.755423,4.07719,10.1696
05-BRI BT Pum 3,67.0406,0,19.8392,0,0,0,0.058037,2.02648,2.0855,7.56504
05-BRI BT Pum 3,58.4092,0,17.443,0,0,0,0,0.453304,2.95345,8.42622
05-BRI BT Pum 3,59.0296,0,22.6215,0,0,0,0.172392,2.02404,1.38008,3.78936
05-BRI BT Pum1,60.6635,0,20.7201,0,0,0,0,0.658097,4.22177,10.4387
05-BRI BT Pum1,61.3779,0,20.975,0,0,0,0,0.797164,3.92104,10.3649
05-BRI BT Pum1,59.7863,0,20.0781,0,0,0,0.052772,0.658019,4.1169,9.23607
05-BRI BT Pum1,60.0469,0,20.5036,0,0,0,0,0.594305,3.9589,10.0245
05-BRI BT Pum1,58.7678,0,20.2985,0,0,0,0,0.998393,4.39507,9.74867
05-BRI BT vitmat5,57.1018,0,17.9449,0,0,0.135328,0,0.247446,3.22706,9.52106
05-BRI BT vitmat5,65.8699,0,20.2923,0,0,0,0,0.381255,4.45468,8.46993
05-BRI BT vitmat5,58.7549,0,19.2899,0,0.241944,0,0,0.407563,3.75275,10.2702
NYT 2 Phil 1,51.023,0,21.3771,0,0,0,0,7.46124,0.822622,7.67918
NYT 2 Phil 1,53.1088,0,22.2605,0,0.21962,0,0,7.63288,0.780641,7.06459
NYT 2 Phil 2,48.4521,0,20.0354,0,0,0,0.31967,9.25999,0.852959,2.20394
NYT 2 Phil 3,51.961,0,23.7353,0,0,0,0,8.154,0.572721,7.73596
NYT 2 Phil 3,49.3986,0,22.9091,0,0,0,0,8.0054,0.535231,7.67852
GRAULA9 TL1,48.8395,0,21.1655,0,0,0,0,5.12206,1.52305,8.29889
GRAULA9 TL1,49.5014,0,20.3409,0,0,0,0.215011,4.20946,1.4202,8.79598
GRAULA9 TL1,43.3471,0,18.5013,0,0.283808,0,0.031593,4.35495,1.40223,12.2858
GRAULA9 TL2,44.5341,0,22.282,0,0.228567,0,0.03138,5.46839,0.927354,8.19244
GRAULA9 TL2,48.9613,0,20.8908,0,0,0,0,6.23708,0.606891,5.42807
PCO 4,42.4615,0,26.033,0,0,0,0,7.08746,2.05808,7.8238
PCO 4,45.3009,0,28.419,0,0,0,0,7.40524,2.553,8.58752
PCO 4,46.6828,0,26.5578,0,0,0,0,6.63575,2.43915,8.95061
PCO 4,45.8442,0.300523,26.2068,0,0,0,0,6.21906,2.18351,7.88421
PCO 4,47.6573,0,26.5451,0,0,0,0,6.7009,3.42474,9.26073
PCO 4,44.114,0,25.3853,0,0,0,0,6.30643,2.34732,8.59379
PCO 4,49.0759,0,26.7797,0,0,0.211723,0,6.85818,2.80843,8.41356
PCO 2,38.9376,0,30.6518,0,0,0,0,8.4429,3.35639,10.5894
PCO 2,44.5997,0,28.4058,0,0,0,0,6.9406,3.98672,9.94665
PCO 2,48.0916,0,27.5952,0,0.204413,0,0,5.2844,4.25274,9.93478
PCO 2,46.284,0,27.2217,0,0,0,0,6.77163,3.1171,9.76898
PCO 2,43.0995,0,26.9157,0,0,0,0,6.80046,2.70894,8.64215
PCO 2,44.6382,0,28.5214,0,0,0,0,6.47574,3.70196,10.6337
PCO 2,46.0415,0,26.418,0,0,0,0,6.44139,3.16563,9.38538
ANZ-2 pumice 4,57.277,0,20.9192,0,0.345459,0,0.187973,1.32402,4.02812,7.33348
ANZ-2 pumice 4,59.2643,0,21.3341,0,0,0,0.033966,1.09898,5.48038,8.74244
ANZ-2 pumice 4,52.1074,0,19.6089,0,0,0,0,1.02123,6.89487,9.07836
ANZ-2 pumice 4,57.5544,0,20.6811,0,0.304519,0,0,1.12341,2.61184,6.89086
ANZ_A1 Pum 1,58.1345,0,18.7148,0,0.38551,0,0,1.29532,4.56511,8.88258
ANZ_A1 Pum 1,55.6893,0,16.7562,0,0.327471,0.17667,0.031712,0.922424,3.68306,6.99464
ANZ_A1 Pum 1,56.0781,0,18.6113,0,0.332332,0,0,0.943817,4.76978,7.97967
ANZ_A1 Pum 2,44.0922,0,25.5285,0,0,0,0.05067,3.78022,4.3263,5.73296
ANZ_A1 Pum 2,44.8185,1.05422,24.2667,0,0,0,0.051226,3.41977,4.36981,5.94021
ANZ_A1 Pum 2,61.2647,0,21.146,0,0.454981,0,0.031727,0.87832,4.47891,8.68336
ANZ_A1 Pum 2,49.3864,0,23.5204,0,0,0,0.061052,2.66485,4.49281,6.2063
ANZ_A1 Pum 3,60.1673,0,20.2476,0,0,0,0,0.956202,4.86553,8.38557
ANZ_A1 Pum 3,59.165,0,19.6156,0,0.378675,0,0,1.28787,3.88445,7.90957
ANZ_A1 Pum 3,57.1578,0,20.7266,0,0,0,0.035165,1.50446,5.17483,8.63733
ANZ_A1 Pum 3,50.7591,0,19.7751,0,0,0,0,1.10133,7.45807,8.22479
ANZ_A1 Pum 3,51.9001,0,22.3357,0,0.586554,0.292059,0.032729,1.55285,3.45389,8.21972
ANZ1 Tuff Clast 1 Zeo,59.6644,0,20.3423,0,0.991,0,0,1.48945,4.61402,8.50508
ANZ1 Tuff Clast 1 Zeo,60.642,0,20.4944,0,0.650567,0,0,1.20605,3.49813,8.75179
ANZ1 Tuff Clast 1,58.4259,0,19.6104,0,0.68374,0,0,1.13241,2.39894,7.60314
ANZ1 Tuff Clast 1,59.4339,0,19.1251,0,0.331544,0,0,1.40737,3.51919,7.44964
ANZ1 Tuff Clast 1,57.7378,0.665233,19.9718,0,0.601829,0,0,1.42306,2.62756,6.55098
ANZ1 Tuff Clast 1,59.108,0.407324,20.2312,0,0.446547,0,0.076163,1.45632,3.66837,7.52457
ANZ1 Tuff Clast 1,57.0674,0,20.0133,0,0.534802,0,0,1.23789,2.78421,7.10659
ANZ1 Tuff Clast 1,60.1884,0.344375,21.1858,0,0.331626,0,0.042149,1.61821,1.82051,8.00779
PTR Bb Test,45.9503,0,21.3829,0,0.238993,0,0.0623,4.79145,2.03458,7.30849
PTR Bb TL1,48.7908,0,17.8207,0,0.368119,0,0.210005,4.60372,1.08252,7.49696
PTR Bb TL1,48.4902,0,21.6334,0,0,0,0.167357,3.89207,1.18554,6.12461
PTR Bb TL2,47.6176,0,22.7436,0,0.321636,0,0.034617,4.1986,2.81615,9.12754
PTR Bb TL2,50.0506,0,23.3878,0,0,0.184244,0.025307,4.10691,2.07881,8.5372
PTR Bb TL2,53.6841,0,21.8868,0,0,0,0.188569,2.4389,3.45399,8.45921
PTR Bb TL2,48.9705,0,21.7762,0,0,0,0.132664,3.83221,3.42776,9.86901
Bai Pumlime 3,45.318,0,26.4683,0,0.252589,0,0.027519,4.13734,6.5078,3.9583
Bai Pumlime 5,46.7055,0,22.7664,0,0.323563,0,0,1.96806,3.24193,5.14465
Bai Area Y 8,39.5167,0,27.6403,0,0,0,0,10.6542,1.38056,2.804

File: data/tobermorite-oxide-sigma.csv
Sample,SiO2,TiO2,Al2O3,Cr2O3,Fe2O3,MnO,MgO,CaO,Na2O,K2O
Bai LL Clast 1,0.18,0.00,0.07,0.00,0.00,0.00,0.01,0.25,0.03,0.04
Bai LL Clast 3,0.18,0.00,0.06,0.00,0.00,0.00,0.02,0.25,0.05,0.05
Bai Pumlime 2,0.19,0.00,0.07,0.00,0.00,0.00,0.01,0.25,0.03,0.04
Bai Pumlime 4,0.20,0.00,0.06,0.00,0.00,0.00,0.00,0.25,0.04,0.05
Bai Pumlime 7,0.18,0.00,0.19,0.00,0.16,0.00,0.15,0.33,0.08,0.06
Bai Pumlime 8,0.19,0.00,0.06,0.00,0.00,0.00,0.02,0.25,0.08,0.03
Bai Area Y' 12S,0.18,0.00,0.06,0.00,0.00,0.00,0.01,0.24,0.06,0.04
ANZ1 Tuff Clast 1,0.20,0.00,0.07,0.00,0.00,0.00,0.01,0.24,0.04,0.05
ANZ1 Tuff Clast 1,0.21,0.00,0.07,0.00,0.11,0.00,0.02,0.23,0.04,0.05
ANZ1 Tuff Clast 1,0.21,0.00,0.07,0.00,0.11,0.00,0.02,0.22,0.06,0.06
ANZ1 Tuff Clast 1,0.21,0.00,0.07,0.00,0.11,0.00,0.02,0.21,0.04,0.06
ANZ1 Tuff Clast 1,0.20,0.00,0.07,0.00,0.10,0.00,0.01,0.23,0.04,0.05
ANZ-2 pumice 4,0.20,0.00,0.06,0.00,0.00,0.00,0.00,0.24,0.05,0.03
ANZ-2 pumice 4,0.20,0.14,0.06,0.00,0.00,0.00,0.00,0.25,0.06,0.04
ANZ-2 pumice 4,0.20,0.00,0.06,0.00,0.00,0.00,0.00,0.25,0.05,0.04

File: data/tobermorite-oxide.csv
Sample,SiO2,TiO2,Al2O3,Cr2O3,Fe2O3,MnO,MgO,CaO,Na2O,K2O
Bai LL Clast 1,40.09,0.00,6.65,0.00,0.00,0.00,0.12,34.50,0.40,0.61
Bai LL Clast 3,38.35,0.00,6.20,0.00,0.00,0.00,0.18,32.66,1.52,1.03
Bai Pumlime 2,45.45,0.00,6.84,0.00,0.00,0.00,0.02,34.12,0.35,0.81
Bai Pumlime 4,47.56,0.00,6.08,0.00,0.00,0.00,0.00,34.46,0.84,0.95
Bai Pumlime 7,37.91,0.00,6.71,0.00,0.21,0.00,0.26,32.46,1.24,0.69
Bai Pumlime 8,39.88,0.00,5.56,0.00,0.00,0.00,0.28,33.38,2.07,0.60
Bai Area Y' 12S,39.00,0.00,5.48,0.00,0.00,0.00,0.03,32.10,1.98,0.90
ANZ1 Tuff Clast 1,44.20,0.00,6.86,0.00,0.00,0.00,0.05,28.96,0.70,1.12
ANZ1 Tuff Clast 1,45.50,0.00,7.10,0.00,0.25,0.00,0.16,25.84,0.63,0.88
ANZ1 Tuff Clast 1,45.67,0.00,7.29,0.00,0.25,0.00,0.14,24.17,1.86,1.58
ANZ1 Tuff Clast 1,47.52,0.00,7.36,0.00,0.34,0.00,0.23,23.51,0.80,1.40
ANZ1 Tuff Clast 1,45.45,0.00,6.81,0.00,0.29,0.00,0.05,28.48,0.88,1.11
ANZ-2 pumice 4,44.76,0.00,4.29,0.00,0.00,0.00,0.00,30.18,1.36,0.37
ANZ-2 pumice 4,43.20,0.31,4.30,0.00,0.00,0.00,0.00,31.23,2.30,0.66
ANZ-2 pumice 4,44.60,0.00,4.44,0.00,0.00,0.00,0.00,31.66,1.51,0.48
