Repository: srmulcahy/2017-jackson-ammin

# Jackson et al., 2017

**Phillipsite and Al-tobermorite produced by cementitious water-rock reactions in Roman marine concrete**

*Marie D. Jackson, Sean R. Mulcahy, Heng Chen, Yao Li, Qinfei Li, Piergiulio Cappelletti, Hans-Rudolf Wenk*

[doi:](http://doi.org/)

## Summary
This repository contains electron probe microanalysis (EPMA) data and python jupyter notebooks to plot ternary diagrams in Figures 3 and 4 of Jackson et al., 2017.

**Cite as:**

Jackson, M.D., Mulcahy, S.R., Chen, H., Li, Y., Li, Q., Cappelletti, P., and Wenk, H.-R., 2017, Phillipsite and Al-tobermorite produced by cementitious water-rock reactions in Roman marine concrete, *American Mineralogist*, doi:[]().

Code and data set archived on Zenodo:

## Project Folders

- [src](https://github.com/srmulcahy/2017-jackson-ammin/tree/master/src): python jupyter notebooks
    - *[phillipsite-ternary.ipynb](https://github.com/srmulcahy/2017-jackson-ammin/blob/master/src/phillipsite-ternary.ipynb)*: Calculate formula units and uncertainties from EPMA data. Plot ternary phillipsite compositions shown in mansucript figures
    - *[tobermorite-ternary.ipynb](https://github.com/srmulcahy/2017-jackson-ammin/blob/master/src/tobermorite-ternary.ipynb)*: Calculate formula units and uncertainties from EPMA data. Plot ternary tobermoreite compositions shown in mansucript figures
- [data](https://github.com/srmulcahy/2017-jackson-ammin/tree/master/data): raw data used in analysis
    - *phillipsite-oxide.csv*: phillipsite EPMA weight% oxides analyzed in this study
    - *phillipsite-oxide-2sigma.csv*: 2-sigma absolute uncertainty of analyzed phillipsite EPMA weight% oxides
    - *phillipsite-cation.csv*: Phillipsite formula units calcuated from the EPMA weight% oxide
    - *phillipsite-cation-error.csv*: 2-sigma absolute uncertainty for calculated phillipsite formulas
    - *phillipsite-cations-plotting.csv*: Phillipsite formula units grouped by sample plotting category
    - *phillipsite-oxide-literature.csv*: Published EPMA phillipsite compositions   
    - *tobermorite-oxide.csv*: tobermorite EPMA weight% oxides analyzed in this study
    - *tobermorite-oxide-sigma.csv*: 1-sigma absolute uncertainty of analyzed tobermorite EPMA weight% oxides
    - *tobermorite-cation.csv*: Tobermorite formula units calcuated from the EPMA weight% oxide
    - *tobermorite-cation-error.csv*: 2-sigma absolute uncertainty for calculated tobermorite formulas
    - *tobermorite-cations-plotting.csv*: Tobermorite formula units grouped by sample plotting category
    - *tobermorite-literature.csv*: Published EPMA tobermorite compositions 
- [figs](https://github.com/srmulcahy/2017-jackson-ammin/tree/master/figs): svg plots from python scripts
    - *phillipsite-CMNK-jacksonetal.svg*: Ca+Mg-Na-K ternary of analyzed phillipsite compositions
    - *phillipsite-CMNK-published.svg*: Ca+Mg-Na-K ternary of previously published phillipsite compositions
    - *phillipsite-SDM-jacksonetal.svg*: Si-D-M ternary of analyzed phillipsite compositions
    - *phillipsite-SDM-published.svg*: Si-D-M ternary of analyzed phillipsite
    - *tobermorite-SCA-jacksonetal.svg*: Si-Ca-Al ternary of analyzed tobermorite compositions
    - *tobermorite-SCA-published.svg*: Si-Ca-Al ternary of prevoiously published tobermorite compositions
    - *tobermorite-SCNK-jacksonetal.svg*: Si+Ca-Na-K ternary of analyzed tobermorite compositions
    - *tobermorite-SCNK-published.svg*: Si+Ca-Na-K ternary of prevoiously published tobermorite compositions

## Python Packages

- [ipython/jupyter](https://ipython.org/) Pérez, F., and Granger, B.E., 2007, IPython: a system for interactive scientific computing: Computing in Science & Engineering, v. 9, no. 3, p. 21–29.
- [matplotlib](http://matplotlib.org/) Hunter, J.D., and others, 2007, Matplotlib: A 2D graphics environment: Computing in science and engineering, v. 9, no. 3, p. 90–95.
- [numpy](http://www.numpy.org/) Van Der Walt, S., Colbert, S.C., and Varoquaux, G., 2011, The NumPy array: a structure for efficient numerical computation: Computing in Science & Engineering, v. 13, no. 2, p. 22–30.
- [pandas](http://pandas.pydata.org/) McKinney, W., and others, 2010, Data structures for statistical computing in python, in Proceedings of the 9th Python in Science Conference, p. 51–56.
- [uncertainties](https://pythonhosted.org/uncertainties/) Lebigot, E.O., 2013, Uncertainties: a Python package for calculations with uncertainties: URL http://pythonhosted. org/uncertainties,.
- [python-ternary](https://github.com/marcharper/python-ternary) Harper, M., Weinstein, B., Simon, C., chebee7i, Swanson-Hysell, N., Badger, T.G., Greco, M., and Zuidhof, G. python-ternary: Ternary Plots in Python: Zenodo, doi: 10.5281/zenodo.34938.
- [seaborn](http://seaborn.pydata.org/) Waskom, M., Botvinnik, O., drewokane, Hobson, P., David, Halchenko, Y., Lukauskas, S., Cole, J.B., Warmenhoven, J., Ruiter, J. de, Hoyer, S., Vanderplas, J., Villalba, S., Kunter, G., et al.

File: data/phillipsite-cation.csv
Sample,Si,Ti,Al,Cr,Fe3,Mn,Mg,Ca,Na,K,Total
05-BRI BT Pum 3,5.809663185973355,0.03345322833908293,2.1654958488584275,0.0,0.0,0.0,0.004997327458387934,0.24966729654531997,0.4553779519630956,1.1663395962044567,9.884994435342128
05-BRI BT Pum 3,5.806540061907015,0.0,2.433829447107386,0.0,0.0,0.0,0.014634764036829085,0.22804025205985387,0.2596615781705943,0.7273398006858216,9.470045903967499
05-BRI BT Pum 3,5.781308899422885,0.0,2.258703798029141,0.0,0.016425805109967218,0.0,0.006776327407100317,0.2042485971612574,0.47816736668131715,1.149158377073103,9.894789170884772
05-BRI BT Pum 3,5.833618816316088,0.0,2.246074660990893,0.0,0.0,0.0,0.0167955685930847,0.2506982812604813,0.34857679473674125,1.0437362573190874,9.739500379216375
05-BRI BT Pum 3,5.733786338991169,0.0,2.3511282523096964,0.0,0.0,0.0,0.015774001216118216,0.20059260209517926,0.6002047871225498,0.9785318933610954,9.880017875095808
05-BRI BT Pum 3,5.718590601269574,0.0,2.3248583031758647,0.0,0.0,0.0,0.003923896594820674,0.11847884824745339,0.6834730035256977,1.2227841921838531,10.072108844997265
05-BRI BT Pum 3,5.800704662047399,0.0,2.242112721172503,0.0,0.0,0.0,0.0,0.06595237625061684,0.7405448519639919,1.1983935838276745,10.047708195262185
05-BRI BT Pum 3,5.757210684970758,0.0,2.307120071572712,0.0,0.0,0.0,0.0,0.06405071060841315,0.7103074221486254,1.2113882020333764,10.050077091333884
05-BRI BT Pum 3,5.779114163150086,0.0,2.207376188548326,0.0,0.03809297128605938,0.012319500604442157,0.0,0.07636061726974938,0.7458072589468935,1.2239683732012188,10.083039073006777
05-BRI BT Pum 3,6.017466278861686,0.0,2.0986017041249885,0.0,0.0,0.0,0.007766146982127561,0.19486776928526392,0.36290613882258527,0.8661558008209177,9.54776383889757
05-BRI BT Pum 3,5.976281933422837,0.0,2.103299375958183,0.0,0.0,0.0,0.0,0.04968911820211998,0.5858518288726235,1.099744073157241,9.814866329613006
05-BRI BT Pum 3,5.75097561316041,0.0,2.5973063512811962,0.0,0.0,0.0,0.025038809250322057,0.21125777220087283,0.26066594475679566,0.4709193858555925,9.316163876505188
05-BRI BT Pum1,5.729386638527994,0.0,2.30622994770852,0.0,0.0,0.0,0.0,0.06658746745379465,0.7730072811591925,1.2575813866956829,10.132792721545185
05-BRI BT Pum1,5.73960784702417,0.0,2.3115444958123033,0.0,0.0,0.0,0.0,0.07986192828422913,0.7108530249932694,1.2363582429046802,10.078225539018653
05-BRI BT Pum1,5.771898050748462,0.0,2.2843870014406753,0.0,0.0,0.0,0.007595308285691019,0.06805770929245313,0.7705408014823482,1.1373999560454824,10.039878827295112
05-BRI BT Pum1,5.745879056452176,0.0,2.312203757832119,0.0,0.0,0.0,0.0,0.06092523208211156,0.734427226709957,1.2235948098207559,10.077030082897119
05-BRI BT Pum1,5.699874345802595,0.0,2.320170430360873,0.0,0.0,0.0,0.0,0.10374072891315539,0.8264184282443626,1.2060914396363214,10.156295372957308
05-BRI BT vitmat5,5.875198536209361,0.0,2.1759248086706346,0.0,0.0,0.011792317173715913,0.0,0.027275649764915862,0.6437068584321989,1.2495886368411924,9.983486807092017
05-BRI BT vitmat5,5.929545079615798,0.0,2.1527606090888427,0.0,0.0,0.0,0.0,0.03676815501924936,0.7774263042730977,0.9725752399586811,9.869075387955668
05-BRI BT vitmat5,5.784840374924592,0.0,2.2382436308098694,0.0,0.01792438829533927,0.0,0.0,0.042989654779532385,0.7163170188552932,1.289838114571642,10.090153182236268
NYT 2 Phil 1,5.317528233672139,0.0,2.6255645256645668,0.0,0.0,0.0,0.0,0.8330608845170782,0.16620821369750174,1.0208635055860869,9.963225363137372
NYT 2 Phil 1,5.335681454543552,0.0,2.6356540980988843,0.0,0.016602653005074488,0.0,0.0,0.8215495441540352,0.15204883962613316,0.905356000579712,9.86689259000739
NYT 2 Phil 2,5.348233759477674,0.0,2.606308896252115,0.0,0.0,0.0,0.05260469840939018,1.0950405783191735,0.1825300109885801,0.3103177088872484,9.59503565233418
NYT 2 Phil 3,5.192698125126513,0.0,2.7953770380987835,0.0,0.0,0.0,0.0,0.8729878541552786,0.11096014887047612,0.9861405280165683,9.958163694267618
NYT 2 Phil 3,5.156183527363073,0.0,2.8180704571178996,0.0,0.0,0.0,0.0,0.8951971320767793,0.1083086975649969,1.0223515574754618,10.00011137159821
GRAULA9 TL1,5.303198261388662,0.0,2.7084777969361777,0.0,0.0,0.0,0.0,0.5958449117492912,0.3206189320534516,1.1494648080847778,10.07760471021236
GRAULA9 TL1,5.396079206592703,0.0,2.6131304556980868,0.0,0.0,0.0,0.034941889899890805,0.491596905117137,0.30013641452852696,1.223077801972345,10.058962673808688
GRAULA9 TL1,5.190183882464094,0.0,2.610688374161141,0.0,0.025569929404133374,0.0,0.005639471969091223,0.5586345462544288,0.325499480033086,1.8764420429676705,10.592657727253645
GRAULA9 TL2,5.062690787761196,0.0,2.985196925868639,0.0,0.019551696623696827,0.0,0.005318222952921505,0.6659937022642669,0.20438198852549103,1.1879851425183388,10.131118466514547
GRAULA9 TL2,5.380932850253039,0.0,2.70576326424003,0.0,0.0,0.0,0.0,0.7343580594599988,0.12930748854789345,0.7609551987998678,9.711316861300828
PCO 4,4.668637783748586,0.0,3.3732548985025277,0.0,0.0,0.0,0.0,0.834847956288333,0.43869779193946085,1.0972904649819435,10.412728895460852
PCO 4,4.62475982895099,0.0,3.4191742856131238,0.0,0.0,0.0,0.0,0.8099224014019223,0.5052909458626236,1.1183020786902045,10.477449540518863
PCO 4,4.803521149903853,0.0,3.220512575275895,0.0,0.0,0.0,0.0,0.731500698559996,0.4865748607730685,1.1748014166638419,10.416910701176654
PCO 4,4.81698104128188,0.023749809031199526,3.245148877619552,0.0,0.0,0.0,0.0,0.7000631282846422,0.44478903405319736,1.0567146752665406,10.287446565537012
PCO 4,4.806441114220221,0.0,3.1550674675987915,0.0,0.0,0.0,0.0,0.7240178073190479,0.6696226665239237,1.1913748591607274,10.546523914822712
PCO 4,4.781500843249392,0.0,3.242650865379239,0.0,0.0,0.0,0.0,0.7323071870052688,0.49325153418423967,1.188178122669931,10.43788855248807
PCO 4,4.873875875119424,0.0,3.134310316633325,0.0,0.0,0.017807910764237513,0.0,0.7296876406105438,0.540727108924474,1.0658473379482902,10.362256190000293
PCO 2,4.122768991124199,0.0,3.8247750489230805,0.0,0.0,0.0,0.0,0.9577085970673176,0.688970437936043,1.4302112566632847,11.024434331713923
PCO 2,4.543517870548804,0.0,3.410337973977866,0.0,0.0,0.0,0.0,0.7574940712621875,0.7873800118146165,1.292546441532205,10.791276369135677
PCO 2,4.76994499555742,0.0,3.225579747894401,0.0,0.01525579539968509,0.0,0.0,0.5615154983847825,0.8177514532433486,1.2569309378751519,10.646978428354789
PCO 2,4.710960589115975,0.0,3.2653062716389227,0.0,0.0,0.0,0.0,0.7384034642231357,0.6150885874042624,1.2683433127687986,10.598102225151095
PCO 2,4.621850088641013,0.0,3.4015698610256697,0.0,0.0,0.0,0.0,0.7812748289262303,0.5631853598989516,1.1821550446075244,10.55003518309939
PCO 2,4.549018542624521,0.0,3.425405302832318,0.0,0.0,0.0,0.0,0.7070047897170826,0.7313935111531669,1.382306830417628,10.795128976744715
PCO 2,4.760693075046852,0.0,3.2192206704981667,0.0,0.0,0.0,0.0,0.7135464218830707,0.6345841487578123,1.2378886957941357,10.565933011980036
ANZ-2 pumice 4,5.64985775332153,0.0,2.4318255428724838,0.0,0.025641059188211374,0.0,0.027642518023540598,0.139918040798085,0.770314368240099,0.9227336946484446,9.967932977092396
ANZ-2 pumice 4,5.632209054611371,0.0,2.3894064222027835,0.0,0.0,0.0,0.0048123243436084765,0.11189155650347803,1.0097285308721096,1.0598082223798795,10.207856110913232
ANZ-2 pumice 4,5.46893683142252,0.0,2.4254192937715007,0.0,0.0,0.0,0.0,0.11482831360276616,1.4029362381002992,1.2154019276895784,10.627522604586664
ANZ-2 pumice 4,5.750343340098434,0.0,2.435112179466115,0.0,0.022893481321455165,0.0,0.0,0.12024733218686694,0.505906386512885,0.8782086063569366,9.712711325942694
ANZ_A1 Pum 1,5.767835027643517,0.0,2.1882360661712226,0.0,0.028780394016979714,0.0,0.0,0.13768222596388202,0.8780888914602046,1.124157165473357,10.124779770729162
ANZ_A1 Pum 1,5.917098816846735,0.0,2.0981797510855893,0.0,0.026181354308879523,0.015897857947175176,0.005023259032718037,0.10500006703004629,0.7586722600101589,0.9480067883996164,9.874060154660919
ANZ_A1 Pum 1,5.745871429139035,0.0,2.247343280289516,0.0,0.025622232817627894,0.0,0.0,0.10360299915308462,0.9474783806987593,1.0429333651174975,10.11285168721552
ANZ_A1 Pum 2,4.855703066402936,0.0,3.3131854283725928,0.0,0.0,0.0,0.008318904421399594,0.4459943397334793,0.923666795747906,0.8053381652128118,10.352206699891124
ANZ_A1 Pum 2,4.915493050230219,0.08696267453365396,3.1365382137129942,0.0,0.0,0.0,0.00837577673192263,0.4018172585031853,0.9291389600775308,0.8310374292577777,10.309363363047282
ANZ_A1 Pum 2,5.722602055568536,0.0,2.3277779824602773,0.0,0.03197854464693802,0.0,0.004418116075762515,0.08789373630296507,0.8110804226819242,1.0346180689648274,10.020368926701227
ANZ_A1 Pum 2,5.211927803718518,0.0,2.9252690600103817,0.0,0.0,0.0,0.009605407519219376,0.3012906878696738,0.9192156760595596,0.8354737382574459,10.202782373434799
ANZ_A1 Pum 3,5.7570728061477,0.0,2.283204670448056,0.0,0.0,0.0,0.0,0.09801956379648566,0.9025675206673197,1.0234881158047417,10.064352676864305
ANZ_A1 Pum 3,5.785505870726482,0.0,2.2605189883078176,0.0,0.027862834967563484,0.0,0.0,0.13491816181625862,0.7364009721692242,0.9865937514661908,9.931800579453538
ANZ_A1 Pum 3,5.6056191663328105,0.0,2.3955555379086224,0.0,0.0,0.0,0.005141425941941881,0.15807043532412793,0.9839035326777196,1.0805294657330329,10.228819563918254
ANZ_A1 Pum 3,5.409590257645932,0.0,2.4837005837874537,0.0,0.0,0.0,0.0,0.1257447456363242,1.5409383408377086,1.1181093859435542,10.678083313850973
ANZ_A1 Pum 3,5.374891188641986,0.0,2.726033212080413,0.0,0.045707943469660596,0.025615970577261477,0.005053113997538428,0.17228715815184276,0.6934550764210978,1.0858442169074471,10.128887880247245
ANZ1 Tuff Clast 1 Zeo,5.685701140322063,0.0,2.2845406918725124,0.0,0.07105990190206947,0.0,0.0,0.1520605644192048,0.8524257704824519,1.033846758067137,10.079634827065439
ANZ1 Tuff Clast 1 Zeo,5.757877551067851,0.0,2.2932648258154895,0.0,0.046479680856692566,0.0,0.0,0.12268067045357194,0.6439219083348434,1.059973026470068,9.924197662998518
ANZ1 Tuff Clast 1,5.817948946661943,0.0,2.3013413453203633,0.0,0.051231571909575294,0.0,0.0,0.12080644648598927,0.46311860521820436,0.9657539634722256,9.720200879068301
ANZ1 Tuff Clast 1,5.844011609918169,0.0,2.216208663857272,0.0,0.024530150482280428,0.0,0.0,0.14825421482710177,0.6708538298753417,0.9343748577791204,9.838233326739287
ANZ1 Tuff Clast 1,5.748254717341362,0.04981285403013922,2.343273999866464,0.0,0.04508489705558168,0.0,0.0,0.15178222086721405,0.5071503881539825,0.8319381938594486,9.67729727117419
ANZ1 Tuff Clast 1,5.727337535880281,0.029685090806730822,2.3102461240124432,0.0,0.03255786280699059,0.0,0.011002096100578899,0.1511768343194341,0.6891091156601435,0.9300305562934814,9.881145215880084
ANZ1 Tuff Clast 1,5.754410017455155,0.0,2.3782719582985576,0.0,0.04057774777840518,0.0,0.0,0.13372625750227657,0.5442808490539585,0.9140774478899871,9.76534427797834
ANZ1 Tuff Clast 1,5.753157535592257,0.024758079416411255,2.386538410963535,0.0,0.0238519691547527,0.0,0.006006280644787812,0.1657105914439769,0.33736100695728566,0.9763716484756526,9.67375552264866
PTR Bb Test,5.183718842761336,0.0,2.842822765535627,0.0,0.020287123193752973,0.0,0.010477701252330081,0.5790845344528229,0.4449756085470636,1.0516948828091477,10.133061458552081
PTR Bb TL1,5.553256692707742,0.0,2.39036742426939,0.0,0.03152682542663882,0.0,0.03563397921988829,0.5613589231683958,0.2388658620591507,1.0884388132452258,9.89944852009643
PTR Bb TL1,5.361829055603107,0.0,2.819121941292009,0.0,0.0,0.0,0.027588478411500687,0.4610643570529115,0.2541461574479151,0.8638661253348003,9.787616115142244
PTR Bb TL2,5.116587540846825,0.0,2.8800644597796397,0.0,0.02600517362025161,0.0,0.0055453276565264565,0.4833250749156166,0.5866472479202087,1.2510528833485375,10.349227708087605
PTR Bb TL2,5.217045450488914,0.0,2.8729945116897655,0.0,0.0,0.016264751254293712,0.003932609962722003,0.4586194159365683,0.42008626016910766,1.1351148484987674,10.124057848000138
PTR Bb TL2,5.446846624289236,0.0,2.6170488656627917,0.0,0.0,0.0,0.028522963453204958,0.26510345170051164,0.6794052418120874,1.094808833735162,10.131735980652994
PTR Bb TL2,5.2111415933315,0.0,2.7309297264763477,0.0,0.0,0.0,0.02104632637688965,0.4368874347628239,0.7071590270808014,1.339617897884729,10.446782005913091
Bai Pumlime 3,4.801372165716719,0.0,3.304842573680621,0.0,0.020136837605508436,0.0,0.004346624879005987,0.469610465067176,1.3367099497604114,0.5349489736219667,10.471967590331408
Bai Pumlime 5,5.2421489513552,0.0,3.0113815556356602,0.0,0.027326397621551507,0.0,0.0,0.23664731689015753,0.7054290045495969,0.7365566964776554,9.959489922529823
Bai Area Y 8,4.438977218966695,0.0,3.6591068502037087,0.0,0.0,0.0,0.0,1.2821682264773877,0.3006532342779887,0.40178088628933145,10.082686416215115

File: data/tobermorite-cation.csv
Sample,Si,Ti,Al,Cr,Fe3,Mn,Mg,Ca,Na,K,Total
Bai LL Clast 1,4.939777180344184,0.0,0.9656573300586003,0.0,0.0,0.0,0.0220433414144536,4.5542022907135,0.09555196934521676,0.09587605484633985,10.673108166722294
Bai LL Clast 3,4.906905172180841,0.0,0.9348976739180253,0.0,0.0,0.0,0.03433520777612009,4.476930952262017,0.377045908632536,0.16810806081374957,10.89822297558329
Bai Pumlime 2,5.178351598934366,0.0,0.9184253063271649,0.0,0.0,0.0,0.0033971327700549146,4.164746661559584,0.07730970913459918,0.11772038748715773,10.459950796212926
Bai Pumlime 4,5.276895483509491,0.0,0.7950058394358055,0.0,0.0,0.0,0.0,4.0961310104171895,0.18068590708020937,0.13445261974003903,10.483170860182733
Bai Pumlime 7,4.863234301984034,0.0,1.0144345267740817,0.0,0.020270894001572837,0.0,0.049724409571600105,4.461098820927097,0.30839082025367986,0.11290924848583078,10.830063021997896
Bai Pumlime 8,4.978922820609877,0.0,0.8180599457385801,0.0,0.0,0.0,0.05211504940219393,4.464661075155575,0.5010244705873346,0.0955521606418751,10.910335522135435
Bai Area Y' 12S,5.007426563381822,0.0,0.8292025579892215,0.0,0.0,0.0,0.00574243534888299,4.415469947916965,0.4928599400115836,0.14740136596177356,10.898102810610249
ANZ1 Tuff Clast 1,5.3165013924468685,0.0,0.9724289310044866,0.0,0.0,0.0,0.008965996083059403,3.7318496564142767,0.16323378477128475,0.17184254743310792,10.364822308153084
ANZ1 Tuff Clast 1,5.476699776975537,0.0,1.0071542257316597,0.0,0.022642779905344784,0.0,0.028711269662209493,3.3321302252676066,0.1470132352076954,0.13511365011950605,10.14946516286956
ANZ1 Tuff Clast 1,5.476739176985166,0.0,1.0302643404087546,0.0,0.022558657705390575,0.0,0.02502902664299429,3.10520027901916,0.432426538308571,0.24168914808401853,10.333907167154056
ANZ1 Tuff Clast 1,5.6057331191329896,0.0,1.0232079198342428,0.0,0.030179851716897986,0.0,0.04044908479617688,2.9711907474874537,0.18295922861915379,0.21066531562820076,10.064385267215117
ANZ1 Tuff Clast 1,5.370253263745862,0.0,0.9482832619468745,0.0,0.02578345287253043,0.0,0.008807563081232109,3.605145392691035,0.20158206977271084,0.16729881924108528,10.32715382335133
ANZ-2 pumice 4,5.467263055210435,0.0,0.6175431055738774,0.0,0.0,0.0,0.0,3.949308381543998,0.322052851323064,0.057648848025565885,10.413816241676942
ANZ-2 pumice 4,5.293484282120208,0.028570079093649864,0.6209497112974872,0.0,0.0,0.0,0.0,4.0996972285653825,0.5463790828885204,0.10315988123282623,10.692240265198077
ANZ-2 pumice 4,5.37604951365299,0.0,0.6307270604776015,0.0,0.0,0.0,0.0,4.088473910726269,0.3528691540292979,0.07380378847339902,10.521923427359559

File: data/tobermorite-literature.csv
Sample,Location,PlotGroup,SiO2,TiO2,Al2O3,Cr2O3,Fe2O3,FeO,MnO,MgO,CaO,Na2O,K2O,Total,Si,Ti,Al,Cr,Fe3,Fe2,Mn,Mg,Ca,Na,K,Sum
Crestmore,Crestmore California,Crestmore,43.34,0,0.39,0,0,0,0,0,34.64,0.05,0.32,78.74,5.559,0,0.059,0,0,0,0,0,4.761,0.012,0.052,10.444
Crestmore,Crestmore California,Crestmore,43.17,0,0.1,0,0.02,0,0,0.05,36.43,0,0,79.77,5.497,0,0.015,0,0.003,0,0,0.009,4.97,0,0,10.494
Fuka 1,Fuka Japan,Fuka,46.55,0.01,0.36,0,0.01,0,0.06,0.11,39.04,0.02,0.1,86.26,5.481,0.001,0.05,0,0.001,0,0.006,0.019,4.925,0.005,0.015,10.503
Fuka2,Fuka Japan,Fuka,48.98,0.03,1.03,0,0.03,0,0.03,0.04,37.9,0.01,0.02,88.07,5.574,0.003,0.138,0,0.004,0,0.003,0.007,4.621,0.002,0.003,10.355
Fuka3,Fuka Japan,Fuka,46.7,0,2.2,0,0,0,0,0,37.3,0.1,0.1,86.4,5.438,0,0.302,0,0,0,0,0,4.653,0.023,0.015,10.43
Fuka6,Fuka Japan,Fuka,45.12,0,3.31,0,0.23,0,0,0.04,35.24,0.24,0.23,84.41,5.36,0,0.463,0,0.032,0,0,0.007,4.485,0.055,0.035,10.438
LochArnoth9,Loch Arnoth Scotland,Loch Arnoth,46.17,0,4.26,0,0.15,0,0,0,35.15,0.56,0.25,86.54,5.334,0,0.58,0,0.02,0,0,0,4.351,0.125,0.037,10.447
Puyuhuapi2,Puyuhuapi Chile,Puyuhuapi,50.45,0.01,3.16,0,0.92,0,0.03,0.49,32.01,0.49,0.24,87.8,5.614,0.001,0.414,0,0.119,0,0.003,0.081,3.817,0.106,0.034,10.188
Puyuhuapi3,Puyuhuapi Chile,Puyuhuapi,51.46,0.06,3.72,0,0.85,0,0.03,0.5,32.09,0.55,0.32,89.58,5.603,0.005,0.477,0,0.107,0,0.003,0.081,3.743,0.116,0.044,10.18
Puyuhuapi4,Puyuhuapi Chile,Puyuhuapi,49.52,0.09,3.87,0,1.27,0,0.01,0.74,30.67,0.69,0.41,87.27,5.536,0.008,0.51,0,0.165,0,0.001,0.123,3.673,0.15,0.058,10.223
Puyuhuapi5,Puyuhuapi Chile,Puyuhuapi,50.41,0.05,3.59,0,1.29,0,0.03,0.74,32.82,0.45,0.38,89.76,5.507,0.004,0.462,0,0.163,0,0.003,0.121,3.842,0.095,0.053,10.25
Puyuhuapi6,Puyuhuapi Chile,Puyuhuapi,51.5,0.17,4.38,0,1.34,0,0,0.85,30.62,0.74,0.39,89.99,5.554,0.014,0.557,0,0.168,0,0,0.137,3.538,0.155,0.054,10.175
Skye8,Skye Scotland,Skye,48.08,0,3.96,0,0.01,0,0,0.03,35.24,0.03,0.03,87.38,5.455,0,0.53,0,0.001,0,0,0.005,4.284,0.007,0.004,10.285
Skye9,Skye Scotland,Skye,46.88,0,4.04,0,0.01,0,0,0.03,34.6,0.02,0.03,85.61,5.432,0,0.552,0,0.001,0,0,0.005,4.296,0.004,0.004,10.295
Skye10,Skye Scotland,Skye,46.33,0,4.2,0,0,0,0,0.03,35.03,0.04,0.02,85.65,5.383,0,0.575,0,0,0,0,0.005,4.361,0.009,0.003,10.336
Surtsey 1,Surtsey Iceland,Surtsey,45.2,0,5.6,0,0,0,0,0,32.2,1.17,0.5,84.67,5.308,0,0.775,0,0,0,0,0,4.051,0.266,0.075,10.475
Surtsey 2,Surtsey Iceland,Surtsey,43.8,0,6.3,0,0,0,0,0,32,1.44,0.54,84.08,5.2,0,0.882,0,0,0,0,0,4.071,0.331,0.082,10.566
Surtsey 3,Surtsey Iceland,Surtsey,44,0,5,0,0,0,0,0,34.3,0.84,0.46,84.6,5.227,0,0.7,0,0,0,0,0,4.365,0.193,0.07,10.555
Surtsey 4,Surtsey Iceland,Surtsey,42.5,0,3.3,0,0,0,0,0,32.5,0.41,1.11,79.82,5.364,0,0.491,0,0,0,0,0,4.395,0.1,0.179,10.53
Tobermory7,Tobermory Scotland,Tobermory,46.51,0,2.4,0,2.88,0,0,0.47,33.4,0.36,1.45,87.47,5.314,0,0.323,0,0.382,0,0,0.08,4.089,0.08,0.211,10.479
Tobermory8,Tobermory Scotland,Tobermory,46.62,0,3.9,0,1.68,0,0,0,33.98,0.89,0.57,87.64,5.302,0,0.523,0,0.222,0,0,0,4.14,0.196,0.083,10.465
Wessels Mine,Wessles Mine South Africa,Wessels,47.44,0,0,0,0,0,0,0,36.53,0,0,83.97,5.664,0,0,0,0,0,0,0,4.673,0,0,10.336
